Repository: itsgurmailsingh-png/labi-protocols

# labi-protocols

Data infrastructure for [Labi](https://github.com/itsgurmailsingh-png/labi) — an offline-first lab protocol assistant.

This repo runs a multi-source, license-verified pipeline that ingests raw protocol data, verifies every license via external registries, normalises to a canonical schema via LLM, recovers content from attached documents/media, restructures steps into bench-scannable titles + substeps, deduplicates across sources, gates everything through automated quality checks, and publishes to a CDN consumed by the Flutter app.

---

## Pipeline Overview

```
LAYER 1 — FETCH                    12 sources, license-gated at fetch time (CC-BY only)
    │
LAYER 2 — NORMALISE                raw JSON → canonical schema via LLM (title/category/materials/steps)
    │
LAYER 2.5 — RECOVER                 pull content out of attached PDF/DOCX docs and PMC figures for
    │                               protocols that came through with zero usable steps
    │
LAYER 2.6 — RESTRUCTURE             LLM pass gives every step a real title, breaks long steps into
    │                               substeps — verified against a content-preservation check per step
    │
LAYER 3 — MERGE + DEDUP             MinHash LSH across sources, zero-step protocols withheld from publish
    │
LAYER 3.5 — QUALITY GATE            verify_protocol_quality.py + final_validation.py — structural
    │                               integrity checks that must pass before layer 4 runs
    │
LAYER 4 — INDEX                     search_index.json (Flutter asset) + index.json (website)
    │
DELIVERY                            jsDelivr CDN ← this GitHub repo
```

Each layer is a separate script under `scripts/`, chainable via `scripts/pipeline.py`. Layers 2.5/2.6/3.5 are newer additions (see "Data Quality" below for why they exist).

---

## Directory Structure

```
labi-protocols/
│
├── protocols/                          ← PUBLIC: CDN-served protocol JSONs (zero-step protocols withheld)
│   └── {protocol_id}.json
│
├── search_index.json                   ← PUBLIC: compact metadata index (Flutter asset)
├── index.json                          ← PUBLIC: website-facing index (different key set)
│
├── data/
│   ├── archive/
│   │   └── protocols_io_unverified/    ← OLD data, license unconfirmed, NOT distributed
│   │
│   ├── raw/                            ← untouched API/document caches, used for offline re-processing
│   │   ├── protocols_io/               ← full protocols.io API responses (6,101 files)
│   │   └── pmc/                        ← full JATS XML for every PMC-family article (4,809 files)
│   │
│   ├── media/                          ← downloaded images/PDFs/DOCX referenced by protocols
│   │   ├── zenodo/{record_id}/
│   │   ├── {pmc_source}/{pmcid}/       ← star_protocols, methodsx, biological_procedures, etc.
│   │   └── protocols_io_docs/{slug}/   ← recovered document attachments
│   │
│   ├── sources/
│   │   └── {source_name}/
│   │       ├── raw/                    ← license-verified, source-native JSON
│   │       ├── normalised/             ← Labi schema, LLM-normalised
│   │       └── skipped_license.jsonl   ← protocols that failed license check
│   │
│   └── merged/                         ← post-dedup merged protocols (includes withheld zero-step ones,
│                                          for traceability — protocols/ is the filtered public subset)
│
├── scripts/
│   ├── pipeline.py                     ← orchestrator: layers 1-4, includes the quality gate (layer 3b)
│   ├── normalise.py                    ← Layer 2: raw → Labi schema via LLM
│   ├── merge_and_dedup.py              ← Layer 3: MinHash LSH dedup, withholds zero-step protocols
│   ├── verify_protocol_quality.py      ← Layer 3.5: structural integrity gate (exit 1 on failure)
│   ├── final_validation.py             ← last-mile check on the published artifact itself
│   ├── restructure_steps_llm.py        ← Layer 2.6: title + substep generation via LLM
│   ├── test_step_parsing.py            ← unit tests for the parsing functions themselves
│   │
│   ├── fetch_protocols_io_documents.py ← recovers steps from protocols.io's attached PDF/DOCX docs
│   ├── extract_steps_from_media_pdf.py ← general-purpose PDF/DOCX text recovery, any source
│   ├── backfill_pmc_family_steps.py    ← re-extracts steps from cached PMC XML (handles nested
│   │                                      sections and body-level paragraphs outside <sec>)
│   ├── backfill_protocols_io_steps.py  ← re-extracts steps from cached protocols.io API responses
│   ├── detect_genuine_protocol.py      ← flags likely-not-a-protocol content (informational only,
│   │                                      NOT wired into publish filtering — see Data Quality below)

## Data Quality — read before trusting a number in this repo

This pipeline has been through a serious quality audit. Real bugs were found and fixed; some things are known-open. Documenting both honestly:

File: data/sources/methodsx/raw/PMC10205540.json
{
  "source_name": "methodsx",
  "source_id": "PMC10205540",
  "source_url": "https://www.ncbi.nlm.nih.gov/pmc/articles/PMC10205540/",
  "doi": "10.1016/j.mex.2023.102219",
  "title": "AACVD system and protocol to fabricate CuO and Co3O4 nanostructured coatings for application as selective absorbent materials",
  "author": "Vázquez-Vargas, Pizá-Ruiz, et al.",
  "license": "CC-BY-4.0",
  "license_verified": true,
  "license_note": "CC-BY-4.0 - verified from PMC XML",
  "description": "In the present work, an aerosol-assisted CVD (AACVD) system is described, together with a representative example of the synthesis of nanostructured coatings, which is an attractive alternative to being implemented at the industrial level. The semi-automated AACVD system synthesizes thin films or coatings of nanostructured materials, mainly metal oxides, and noble metals. Its main components, as well as its operation, are presented here. This simple AACVD method makes it possible to produce the coatings at relatively low temperatures and in a single step. Finally, the synthesis of CuO and Co3O4 nanostructured coatings deposited on stainless steel substrates is reported, which are excellent candidates for use as selective absorbent materials. The CuO and Co3O4 coatings present high quality and purity; no further thermal treatments are required to obtain the pure and crystalline phases. The main highlights of the proposed method are as follows: a)An AACVD System for depositing thin films and coatings designed and entirely fabricated at the Centro de Investigación en Materiales Avanzados, S.C.b)A low temperature (350 °C) synthesis protocol to obtain CuO and Co3O4 nanostructured coatings on stainless steel substrates.c)The CuO and Co3O4 coatings presented the optimum characteristics to be considered selective absorbent materials.",
  "steps_raw": [
    {
      "title": "Fundamentals of the AACVD method",
      "instruction": "Aerosol-assisted chemical vapor deposition (AACVD) is a widely explored method for synthesizing coatings [1], [2], [3], [4], [5], [6], [7], [8], [9], [10], [11], [12], [13], [14], [15], [16], [17] and nanostructured particles [10,[18], [19], [20], [21], [22], [23], [24], [25], [26]]. In this CVD variant technique, the reagents are dissolved in a precursor solution, which is transported to the reaction zone or heated substrate as a cloud of micrometric droplets through a carrier gas. A substrate is located on or near a heating plate to deposit thin films or coatings. The precursor solutions dilute organometallic or inorganic salts in some non-viscous solvents, such as alcohol, acetone, or water. Among other devices, an ultrasonic nebulizer can generate a droplet cloud or aerosols; it is an essential component of the AACVD systems, as it generates micrometric droplets of size depending on the ultrasonic frequency, surface tension, and density of the solution. The droplet size is typically 1 - 2 µm for 1 – 2 MHz of frequency and relatively diluted solutions. A carrier gas transports the aerosol to the reaction region, where its flow is optimized for each material. On their way to the reaction zone, the precursor's droplets transform physically and chemically to finally produce the material of interest. As the droplet's temperature increases, the solvent starts to evaporate; then, the solute could melt, sublimate, or decompose, followed by the diffusion of reactants and their chemical reaction to generate the nucleation and growth of the material. If the material is deposited on a substrate, other processes occur near the surface, such as the adsorption and surface diffusion of reactants, their chemical reaction, and the desorption and evacuation of reaction products [10]. There is a wide substrate temperature range for synthesizing binary components in which the desired materials are obtained with good uniformity, adhesion, smoothness, and homogeneous properties. Many types of materials and morphologies can be obtained, for instance, pure materials [[4], [5],[11], [12], [13], [14]], doped [2,9,15], composite [1], complex ternary materials [6], morphologies such as monolayer [5,[16], [17]] or multilayer coatings [7], nanorods [3], nanowires [4], or core-shell structures [3,8]."
    },
    {
      "title": "Fundamentals of the AACVD method",
      "instruction": "In the AACVD technique, the material is continuously obtained in a single step, without post-deposition annealing or other treatments, which is an important advantage because costs are reduced. In contrast, other techniques require additional heat treatment for a complete crystallization and stabilization of the microstructure. Additional advantages of this method are the relative simplicity, as it does not require sophisticated and expensive infrastructure, including at the industrial level, nor vacuum or pressure systems needed. The synthesis parameters, such as temperature, specific substrate selection, carrier gas flow, composition, and concentration of the precursor solution, must be optimized to produce high quality nanostructured materials, uniform, homogeneous, crack-free coatings, well adhered to the substrate surface, and chemically stable materials. The thickness of the material can also be controlled, obtaining materials in the form of coatings with thicknesses from a few nanometers to microns. This AACVD system can work with temperatures from 100 to 550 °C, it is an open system in the presence of atmospheric air, it is designed to synthesize metal oxides and some noble metals (Pt, Au, Pd, Ag)."
    },
    {
      "title": "Fundamentals of the AACVD method",
      "instruction": "In this work, we describe the AACVD system and present the synthesis of two metal oxide coatings: copper oxide (CuO) and cobalt oxide (Co3O4). These materials have very interesting and critical optical properties; a low band gap of around 1 to 3 eV, high absorption in the solar interval, and transparency to the near infrared, which make them excellent candidates to be applied, particularly as selective absorber materials. Complete and detailed information about the synthesis of these materials by this AACVD system, the materials, reagents, and equipment used, their microstructural characterization, optical properties analysis, band gap determination, and the selectivity of these two materials was published by Vázquez-Vargas et al. [5]."
    },
    {
      "title": "Experimental procedure",
      "instruction": "a)The conventional methods and ultrasonic baths were used to clean the reflective metallic substrates. First, they are washed with water and phosphate-free soap to eliminate impurities or contaminants that affect the deposit of the absorbent coating; then, they are rinsed with water. Subsequently, the substrate was immersed in a beaker with acetone and placed in the ultrasonic bath for 20 min. After that time, the acetone is removed, and another wash is performed with methanol for the same interval. Once the sonication time is over, the methanol is removed, and the substrates are dried and stored to avoid contamination. In this case, a 2.5 × 2.5 cm stainless steel sheet was used as substrate.b)The precursor solution containing the salts of the elements of interest, in this case, the Copper (II) nitrate hemi-pentahydrate salt, was used for CuO coatings at a molar concentration of 0.1 M in methanol; for Co3O4 coatings, the cobalt (II) acetate tetrahydrate salt was used at a molar concentration of 0.1 M in methanol.c)The parts of the AA-CVD system are coupled: the nebulizer and the translation system with nozzle; the carrier gas is connected to the nebulizer, which is clean filtered air. Fig. 4 shows a photographic image of the nebulizer and translation system coupling of the AACVD system.Fig. 4Actual photograph of the AACVD system parts: coupling the translation system with nozzle - nebulizer with its components and accessories.Fig 4d)Subsequently, the fume hood is turned on to stabilize the temperature in the whole system.e)Then the substrate is placed and fastened to the substrate holder or heating plate; the deposition temperature is set, which in this case for the synthesis of the two coatings was 350 °C, and the substrate heating system is turned on.f)Subsequently, the introduction of the carrier gas is started for its thermal stabilization, setting the flow rate for this case at 5 L min−1. The particular value of the carrier gas flow rate and the deposition temperature depends on the absorbent coating to be deposited and its characteristics.g)Once the temperature of the substrate and the whole system (carrier gas, nozzle) has thermally stabilized, the precursor solution is introduced into the nebulizer. As supplementary material, video 1 is presented, showing how the precursor solution is poured into the nebulizer container (it is still outside the system to have a better appreciation of its components and accessories).h)The nozzle displacement speed is set, in this case, 0.1 mm sec−1, a parameter that allows controlling the deposit characteristics, i.e. thickness and surface morphology.i)The ultrasonic nebulizer is turned on to generate the aerosol cloud of the precursor solution.j)Nozzle displacement is initiated once the action of the carrier gas stabilizes the aerosol flow. As the generated aerosol cloud approaches the upper end of the nozzle, the aerosol naturally heats up to a temperature below the deposition temperature. This preheating ensures that the precursor reaches the substrate surface in the deposition zone at the temperature required for thermal decomposition and proper surface diffusion, chemical reaction, nucleation, and coating growth occur. These physical-chemical transformations depend fundamentally on the substrate surface temperature, which is the determining parameter of the process."
    },
    {
      "title": "Experimental procedure",
      "instruction": "In the case of the chemical reaction process and the formation of both metal oxides, the chemical reactions involved in the formation process of each one is presented below: a) for obtaining Co3O4 and b) for obtaining CuO, are shown below:a)3(CH3COO)2Co·4H2O+CH3OH+14O2(g)⇒Co3O4+23H2O+13CO2(g)b)Cu(NO3)22.5H2O+CH3OH+O2(g)⇒CuO+4.5H2O+CO2(g)+2NO2(g)k)Residual gasses produced by the thermal decomposition of the precursor are continuously extracted through the fume hood to avoid contamination of the substrate surface and thus obtain high purity coatings."
    },
    {
      "title": "Experimental procedure",
      "instruction": "As supplementary material, video 2 shows the AACVD system in operation. Once the synthesis time is over, the AACVD system and its parts are turned off. The fume hood is turned off, and we wait for the temperature to drop and for the coatings of the obtained materials to cool down."
    },
    {
      "title": "Experimental procedure",
      "instruction": "Fig. 5a and b show photographic images of the Co3O4 and CuO coating, respectively. Both were deposited onto stainless steel; at first glance, they present a dark coloration. In addition, homogeneous uniform layers free of cracks and firmly adhered to the substrate are visible. Important characteristics to consider as an optimal coating for the application as selective adsorbent material [5].Fig. 5Coatings obtained by AACVD. a) Co3O4; b) CuO.Fig 5"
    },
    {
      "title": "Experimental procedure",
      "instruction": "Finally, Fig. 6(a-d) shows the morphology and elemental composition in the atomic percentage of the two materials analyzed by scanning electron microscopy. Fig. 6a shows the irregular, porous, dense, and rough morphology typical of CuO since when the synthesis of this material begins, the growth is in the form of agglomerates that form islands until the complete coating is formed [5]. The inset in Fig. 6a shows the cross-section of the nanostructures CuO coating, showing its thickness; a rough but homogeneous film with a thickness of approximately 204 nm on average can be observed. Fig. 6b shows the X-ray energy dispersive (EDS) analysis where the elemental composition in atomic percentage can be appreciated, the elements of interest, Cu and O, that form the coating, and the component elements from the substrate (stainless steel) are also presented. The presence of C is due to the solvent used to make the precursor solution.Fig. 6SEM micrographs and EDS analysis showing the material's surface morphology and elemental composition. a) and b) CuO on stainless steel. c and d) Co3O4 on stainless steel. The insets in a) and c) show the cross-section of the films, displaying their thickness.Fig 6"
    },
    {
      "title": "Experimental procedure",
      "instruction": "On the other hand, Fig. 6c shows an SEM micrograph where the surface morphology of the Co3O4 coating displays a well-structured microstructure without pores, with irregular triangular grains. The inset in Fig. 6c presents the cross-section of the nanostructured Co3O4 coating showing an average irregular but homogeneous thickness of approximately 220 nm. Fig. 6d shows the EDS analysis showing the elemental composition in atomic percentage, the elements of interest Co and O that form the coating, and the component elements from the substrate (stainless steel) [5]."
    },
    {
      "title": "Experimental procedure",
      "instruction": "The microstructural and optical properties, thermal emissivity, solar absorptance determination, band gap determination, and selectivity of these materials are explained and discussed in detail by Vázquez-Vargas et al. [5], where it is concluded that CuO and Co3O4 coatings synthesized by this AACVD technique were suitable selective absorbing materials."
    },
    {
      "title": "Method validation",
      "instruction": "CuO and Co3O4 nanostructured coatings were deposited by AACVD, in a simple one-step manner, with high purity and quality, well adhered to the substrate, with uniform and homogeneous characteristics on stainless steel metal substrates. The experience in working with this AACVD system and method has been more than a decade [1], [2], [3], [4], [5], [6], [7], [8], [9], [10]. It is a reproducible method, repeatable as often as necessary, and the metal oxide materials of interest are obtained as nanostructured coatings. The selective absorber coatings were correctly deposited, with the appropriate thickness and microstructure for the application of interest, and also confer to the surface of the reflecting metal substrate new optical properties, a darker coloration that leads mainly to a high absorptivity in the solar range. This coating, together with the infrared reflective property of the metallic substrate, will form a selective absorber plate applicable for the possible economical fabrication of photothermal solar collectors in the near future."
    }
  ],
  "materials": [
    "Table 1 shows the reagents needed for the synthesis of coatings.Table 1Materials and reagents used to synthesize CuO and Co3O4 coatings on stainless steel substrates.Table 1Material/ReagentSupplierCASStainless steel(2.5 × 2.5 cm)––Air gas––MethanolJ.T. Baker67–56–1Cobalt (II) acetate tetrahydrateMerck6147–53–1Copper (II) nitrate hemi-pentahydrateMerck19,004–19–4",
    "Image, application 1\nImage, application 2"
  ],
  "fetched_at": "2026-06-19T00:34:26.088714+00:00",
  "media": [
    {
      "type": "image",
      "filename": "ga1.jpg",
      "local_path": "data/media/methodsx/PMC10205540/ga1.jpg",
      "source_url": "https://cdn.ncbi.nlm.nih.gov/pmc/blobs/ef27/10205540/4bb80d12b295/ga1.jpg",
      "caption": "",
      "bytes": 91078
    },
    {
      "type": "image",
      "filename": "gr3.jpg",
      "local_path": "data/media/methodsx/PMC10205540/gr3.jpg",
      "source_url": "https://cdn.ncbi.nlm.nih.gov/pmc/blobs/ef27/10205540/5288e6de3682/gr3.jpg",
      "caption": "",
      "bytes": 89268
    },
    {
      "type": "image",
      "filename": "gr4.jpg",
      "local_path": "data/media/methodsx/PMC10205540/gr4.jpg",
      "source_url": "https://cdn.ncbi.nlm.nih.gov/pmc/blobs/ef27/10205540/52a94c39b594/gr4.jpg",
      "caption": "",
      "bytes": 184098
    },
    {
      "type": "image",
      "filename": "gr6.jpg",
      "local_path": "data/media/methodsx/PMC10205540/gr6.jpg",
      "source_url": "https://cdn.ncbi.nlm.nih.gov/pmc/blobs/ef27/10205540/bc2978dbce03/gr6.jpg",
      "caption": "",
      "bytes": 144246
    },
    {
      "type": "image",
      "filename": "gr1.jpg",
      "local_path": "data/media/methodsx/PMC10205540/gr1.jpg",
      "source_url": "https://cdn.ncbi.nlm.nih.gov/pmc/blobs/ef27/10205540/c4085eb2ff12/gr1.jpg",
      "caption": "",
      "bytes": 48050
    },
    {
      "type": "image",
      "filename": "gr5.jpg",
      "local_path": "data/media/methodsx/PMC10205540/gr5.jpg",
      "source_url": "https://cdn.ncbi.nlm.nih.gov/pmc/blobs/ef27/10205540/cb40311948a7/gr5.jpg",
      "caption": "",
      "bytes": 51342
    },
    {
      "type": "image",
      "filename": "fx1.gif",
      "local_path": "data/media/methodsx/PMC10205540/fx1.gif",
      "source_url": "https://cdn.ncbi.nlm.nih.gov/pmc/blobs/ef27/10205540/cce9500cafeb/fx1.gif",
      "caption": "",
      "bytes": 3538
    },
    {
      "type": "image",
      "filename": "gr2.jpg",
      "local_path": "data/media/methodsx/PMC10205540/gr2.jpg",
      "source_url": "https://cdn.ncbi.nlm.nih.gov/pmc/blobs/ef27/10205540/cdbc74b25312/gr2.jpg",
      "caption": "",
      "bytes": 63345
    }
  ]
}

File: data/sources/methodsx/raw/PMC10244707.json
{
  "source_name": "methodsx",
  "source_id": "PMC10244707",
  "source_url": "https://www.ncbi.nlm.nih.gov/pmc/articles/PMC10244707/",
  "doi": "10.1016/j.mex.2023.102229",
  "title": "Fabrication of curcumin-loaded magnetic PEGylated-PLGA nanocarriers tagged with GRGDS peptide for improving anticancer activity",
  "author": "Senturk, Cakmak",
  "license": "CC-BY-4.0",
  "license_verified": true,
  "license_note": "CC-BY-4.0 - verified from PMC XML",
  "description": "Carrier-mediated drug delivery systems are highly promising as a treatment option for the targeted delivery of potent cytotoxic drugs with increased efficacy and safety. Considering that poly (lactic-co-glycolic acid) (PLGA) and polyethylene glycol (PEG) polymers each provide certain advantages for biological purposes, PEGylated-PLGA nanoparticles have emerged as a leading candidate among other alternatives. Furthermore, these nanoparticles can be modified with the specific short peptide sequences such as glycine-arginine-glycine-aspartic acid‑serine (GRGDS), which selectively binds to integrins overexpressed in most cancer cells, allowing for targeted delivery. Here, we reported the details in fabrication and characterization of magnetic PEGylated-PLGA nanoparticles functionalized with GRGDS peptide. In addition, superparamagnetic iron oxide nanoparticles (SPIONs) and the natural pharmaceutical compound curcumin (Cur) were loaded into these polymeric nanoparticles to assess their anticancer activity potential. Overall, this study provides comprehensive methodologies, including all synthesis procedures, challenges, and useful suggestions for peptide-conjugated polymeric nanoparticles that may be used for cellular targeting and therapeutic applications.•Step by step fabrication protocol for the Cur loaded magnetic PEGylated-PLGA nanoparticles was presented.•Validation of the fabrication and the GRGDS conjugation to the nanoparticles were shown via detailed characterization studies.•The cytotoxic effect of the Cur-loaded and GRGDS-tagged magnetic nanoparticles was tested on T98G glioblastoma cell line as a preliminary in vitro study.",
  "steps_raw": [
    {
      "title": "Preparation of SPIONs",
      "instruction": "The thermal decomposition method was slightly modified for the fabrication of superparamagnetic iron oxide nanoparticles (SPIONs) [19]. There are two stages in the thermal decomposition method for producing SPIONs. The first step in the process involves the reaction of sodium-oleate with iron (III) chloride (FeCl3•6H2O), which results in the production of iron-oleate (Fig. 1a). In the following step, iron-oleate is thermally decomposed in a high-boiling-point organic solvent (1-octadecene) to produce SPIONs (Fig. 1b).•The iron-oleate compound was created by dissolving FeCl3•6H2O (5.4 g) and sodium oleate (18.25 g) in 40 mL of ethanol (EtOH), 30 mL of distilled water, and 70 mL of hexane.•The resulting mixture was heated to 70 °C and stirred for 4 h at that temperature.•The reaction solution was then cooled to room temperature, and the upper organic layer containing the iron oleate was washed 3 times with deionized water using a separatory funnel.•In the second step, the synthesized iron oleate (18 g) and oleic acid (2.8 g) were dissolved in 1-octadecene (100 g) under the protection of N2 (Fig. 1b).•The temperature of the solution was raised to 320 °C (3 °C/min rate) and maintained for 30 min.•After cooling the solution down to room temperature, the excess surfactants were then removed by washing the magnetic NPs with EtOH using a neodymium magnet and centrifugation (10,000 rpm, 15 min).•The obtained magnetic NPs were distributed in hexane and kept at 4 °C.Fig. 1Synthesis steps of iron oxide nanoparticles via thermal decomposition method, (a) formation of the iron-oleate complex, (b) decomposition of the iron-oleate compound via controlled temperature increase, (c) formation of the black iron oxide precipitate, (d) magnetic separation of iron oxide nanoparticles with a neodymium magnet.Fig 1"
    },
    {
      "title": "Encapsulation efficieny of curcumin from NPs (direct method)",
      "instruction": "•Encapsulation efficiency (EE%) of curcumin was measured using UV spectrophotometer (Nanodrop 2000c, Thermo Scientific, USA) for both PEG-PLGA-Cur-MNPs and GRGDS-PEG-PLGA-Cur-MNPs.•Lyophilized NPs were dissolved in acetonitrile (1 mg/mL) using an ultrasonic water bath and a magnetic stirrer.•Neodymium magnets were used for magnetic separation to extract SPIONs, while centrifugation was used to remove impurities.•The concentration of Cur was determined by measuring the absorbance at 420 nm and calculated via standard curve of Cur dissolved in acetonitrile (0–100 µg/mL) (Fig. 8)."
    },
    {
      "title": "Statistical analysis",
      "instruction": "All data were evaluated as the mean ± standard deviation (SD) with five independent replicates (n = 5). Statistical significance was determined via student's t-test. The concentration of NPs inducing a 50% inhibition of cell growth (IC50) was calculated graphically by nonlinear regression using the curve-fitting of GraphPad Prism 9.5.0 (GraphPad Inc., USA). P value less than 0.05 indicated statistical significance (*p<0.05, **p<0.01, ***p<0.001)."
    },
    {
      "title": "Methods validation",
      "instruction": "The chemical synthesis of PEGylated-PLGA polymer was validated by ATR-FTIR (Fig. 3) and 1H NMR (Fig. 4) spectra. In Fig. 3c, the synthesized PEGylated-PLGA polymer showed a strong peak at 1746 cm−1 that represents the C Created by potrace 1.16, written by Peter Selinger 2001-2019 O stretching of PLGA. On the other hand, the existence of PEG is indicated by the appearance of tiny peaks at 950 cm−1 (bending vibration of C—H), and 841 cm−1 (stretching vibration of C—O—C). Furthermore, as indicated at 1673 cm−1, the amide's hydrogen-bonded carbonyl (CO—NH) was successfully created (Fig. 3c).Fig. 3ATR-FTIR spectra of (a) PLGA, (b) PEG, and (c) PEGylated-PLGA polymers.Fig 3Fig. 41H NMR spectra of synthetic (a) PLGA and (b) PEGylated-PLGA polymers.Fig 4"
    },
    {
      "title": "Methods validation",
      "instruction": "PEGylated-PLGA exhibited both PLGA and PEG spectral peaks on 1H NMR analysis. The generated PEGylated-PLGA contains peaks at 1.6 ppm (CH3), 4.8 ppm (CH2), and 5.2 ppm (CH), all of which reflect the PLGA structure (Fig. 4a). Additionally, the peak at 3.4 ppm (CH2CH2O) indicates the presence of PEG in the PEGylated-PLGA copolymer structure (Fig. 4b). The manufacturing efficiency (Eq. (1)) and PEGylation efficiency (Eq. (2)) of the PEGylated-PLGA copolymer, were calculated to be 80% and 50%, respectively. As proven by both 1H NMR and FTIR spectra, the PEGylated-PLGA polymer was synthesized successfully.(1)Manufacturingefficiency(%)=SynthesizedamountofPEGylated−PLGAInitialamountofPLGAandPEG(2)Pegylationefficiency(%)=(Peakarea)PEG/4[(Peakarea)PLA+(Peakarea)PGA+(Peakarea)PLA]/6"
    },
    {
      "title": "Methods validation",
      "instruction": "The size, morphology, and magnetic characteristics of superparamagnetic iron oxide nanoparticles (SPIONs) and magnetic PEGylated-PLGA nanoparticles (PEG-PLGA MNPs) were observed using transmission electron microscopy (TEM), scanning electron microscopy (SEM), and quantum design physical property measurement system (QD-PPMS) (Fig. 5). It was found that SPIONs, with an average size of around 5 nm, were highly monodisperse and had a narrow size distribution (Fig. 5a). A homogeneous distribution of SPIONs within the PEGylated-PLGA MNPs was also confirmed, indicating that the SPIONs were successfully encapsulated (Fig. 5c). In PEGylated-PLGA MNPs, SPIONs did not aggregate but instead acquired well-defined spherical shape (Fig. 5c). As illustrated in Fig. 5d, SPIONs-loaded PEGylated-PLGA MNPs are synthesized into a spherical shape with a mean diameter of 170 nm. Furthermore, all the samples' magnetization curves clearly display superparamagnetic behavior (SPIONs and PEG-PLGA-MNPs), with coercivity values that are near to zero (Fig. 5b). It was discovered that SPIONs had a saturation magnetization of 6.0 emu/g, and the potential causes of this low number are addressed in the magnetization hints section of SPIONs.Fig. 5(a) TEM image of superparamagnetic iron oxide nanoparticles (SPIONs), (b) magnetic saturation curves for SPIONs, PEG-PLGA NPs and PEG-PLGA-MNPs, (c) TEM image of PEGylated-PLGA magnetic nanoparticles (PEG-PLGA MNPs), (d) SEM image of PEG-PLGA MNPs.Fig 5"
    },
    {
      "title": "Methods validation",
      "instruction": "After NPs were synthesized and characterized, GRGDS and TAMRA-GRGDS were chemically immobilized on PEG-PLGA-MNPs with or without curcumin by using EDC—NHS chemistry. The molecular weights of GRGDS and TAMRA-GRGDS peptides were determined by mass spectrometry to be 490.47 g/mol (Fig. 6a) and 1031.09 g/mol (Fig. 6c), respectively. These values are in accordance with the predicted molecular weights of the peptides. Additionally, HPLC analysis demonstrates that the GRGDS (99%, Fig. 6b) and TAMRA-GRGDS (95%, Fig. 6d) peptides are both highly pure, and they can be utilized directly for in vitro tests without the need for additional purification.Fig. 6GRGDS peptide (a) mass spectrum and (b) HPLC chromatogram; TAMRA-GRGDS peptide (c) mass spectrum and (d) HPLC chromatogram.Fig 6"
    },
    {
      "title": "Methods validation",
      "instruction": "We utilized a fluorescence spectrophotometer to indirectly detect the amount of GRGDS-TAMRA attached to the surface of NPs. For this reason, the fluorescence intensity of TAMRA-GRGDS was measured using excitation (544 nm) and emission (572 nm) wavelengths to generate the calibration curve (Fig. 7). Also, the conjugation quantity of GRGDS to the NPs was calculated to be 37 µg peptide/mg NPs. Therefore, it was proven that the GRGDS peptide had been effectively conjugated to NPs, ensuring the targeting capability for future tests.Fig. 7The fluorescence intensity of TAMRA-GRGDS (0–20 µg/mL) was measured at 544 nm excitation and 572 nm emission to generate the calibration curve. Thus, the amount of GRGDS-TAMRA bound to the nanoparticles (m-PNPs) was calculated.Fig 7"
    },
    {
      "title": "Methods validation",
      "instruction": "Encapsulation efficiency (EE%) and loading efficiency (DL%) of the curcumin were determined using the calibration curve (Fig. 8). The curcumin loading efficiency (w/w) of PEG-PLGA-Cur-MNPs (peptide-free) and GRGDS-PEG-PLGA-Cur-MNPs were calculated to be 8% and 1.6%, respectively. The difference in the amount of Cur loading between the PEG-PLGA MNPs with and without GRGDS is most likely the result of curcumin leaking from the NPs during their required washing and shaking steps for the peptide conjugation process. On the other hand, the release of Cur from PEG-PLGA-Cur-MNPs and GRGDS-PEG-PLGA-Cur-MNPs was 72% and 65%, respectively, during the period of the 72 h release (Fig. 9). In addition, the therapeutic effects of nanoparticles on human glioblastoma cells were analyzed after 72 h because of the continued curcumin release from nanoparticles for up to that period.Fig. 8The calibration curve was obtained using standard solutions of curcumin dissolved in acetonitrile within 0–100 µg/mL range.Fig 8Fig. 9Curcumin release profiles from obtained nanoparticles were studied in PBS (pH=7.4) at 37 °C with a shaking incubator (100 rpm). All experiments were carried out in triplicate, and the mean ± SD was calculated. There are also provided estimated doses of curcumin that consider its parameters of loading (DL%, w/w) and 72 h release.Fig 9"
    }
  ],
  "materials": [
    "Image, application 1"
  ],
  "fetched_at": "2026-06-19T00:34:19.675616+00:00",
  "media": []
}

File: data/sources/methodsx/raw/PMC10336159.json
{
  "source_name": "methodsx",
  "source_id": "PMC10336159",
  "source_url": "https://www.ncbi.nlm.nih.gov/pmc/articles/PMC10336159/",
  "doi": "10.1016/j.mex.2023.102251",
  "title": "A beaker method for determination of microplastic concentration by micro-Raman spectroscopy",
  "author": "Yang, Arakawa",
  "license": "CC-BY-4.0",
  "license_verified": true,
  "license_note": "CC-BY-4.0 - verified from PMC XML",
  "description": "Fourier-transform infrared (FT-IR) spectroscopy method for measuring small microplastic (SMP) concentration in marine environment is time-consuming and labor-intensive due to sample pre-treatment. In contrast, Raman spectroscopy is less influenced by water and can directly measure SMP samples in water, making it a more efficient method to measure SMP concentration. Therefore, a method that can directly estimate the concentration of SMPs in water was developed, and the relationship between SMP concentration and experimental Raman spectra were established by testing with standard polyethylene (PE) samples. It was found that average spectra acquired in water solution could reflect characteristic peaks of the plastic after baseline correction. Further investigation found that there is a significant functional relationship between correlation coefficient of sample spectra and the concentration of PE particles, and such relationship can be modelled by Langmuir model. The empirical functional relationships can be used to estimate SMP concentrations by measuring average Raman spectra. The developed methodology is helpful for developing rapid SMP identification and monitoring methods in a more complex manner.•A method of directly measuring MP concentration in water is proposed.•Experimental procedures are provided.•Data analysis methods are outlined.",
  "steps_raw": [
    {
      "title": "Procedures",
      "instruction": "Part 1\nWeighting samples\n1.Measure a specific quantity of SMP particles on a scale with 0.1 mg accuracy using weighing paper.2.Carefully transfer the SMP particles to the beaker, rinsing with distilled water.3.Place the stir bar into the beaker and add more DI water until the water surface reaches the established marker (6.37 ml). This volume has been selected to optimize the height given the limited space within the Raman micro-spectrometer chamber.4.Insert the beaker onto the stage plate and cover it with a Petri dish to prevent contamination."
    },
    {
      "title": "Procedures",
      "instruction": "Note: Be mindful of the volume of water used when rinsing with weighing paper. Ensure that the rubber band does not obstruct Point B (See Fig. 2)."
    },
    {
      "title": "Procedures",
      "instruction": "Part 2\nInstalling the beaker\n5.Launch the Raman software and device. Connect the stirrer to a power source.6.Position the stirrer on the stage inside the Raman spectrometer (Fig. 1f). Ensure the control panel of the stirrer is oriented towards the right side. Adjust its positioning to align its center directly underneath the lens sight area.7.Place the aluminum plate (containing the beaker) onto the stirrer and adjust the plate's position with the beaker. During this process, adhere to the following considerations:(1)Ensure the rubber band, Point A, and Point B are in the relative positions depicted in Fig. 2. The side with the rubber band should face the interior of the chamber.(2)Adjust the beaker position to ensure it is adjacent to beaker constraints A and B.(3)Gently rotate the plate counterclockwise until its position is constrained by the beaker constraints.8.Confirm the use of a 5 × lens.9.Turn on the stirrer, adjust the mixing speed to Speed II (faster mode) and make sure there is no noise from collision of stir bar and beaker wall."
    },
    {
      "title": "Procedures",
      "instruction": "Note: Make sure no SMP particles assemble into big chunks and sink to the bottom."
    },
    {
      "title": "Procedures",
      "instruction": "Part 3\nLocating measurement points\n10.Move the microscopic stage until Point A is under the lens. Then, under microscopic view, manually identify the center of Point A and record its coordinates: XA, YA."
    },
    {
      "title": "Procedures",
      "instruction": "Note: Exercise caution during this process to ensure that the 5 × lens does not contact the beaker.11.Tracing along the edge of the beaker, move upward and to the right until Point B is encountered. Then, manually locate the center of Point B and record its coordinates, XB, YB.12.Utilize the coordinate calculator Matlab script (https://github.com/River20104047/Beaker_Method) to estimate the positions of the plate center (Co) and beaker center (C0) using the recorded coordinates [XA, YA; XB, YB]. Execute the code to obtain [X^o,Y^o;X^0,Y^0]. The computation is based on the geometric relationships between the plate, beaker, Point A, and Point B (Fig. 2).13.Refer to the Matlab figure to check the relative position accuracy (Fig. 3). Co should be positioned between Point B and C0.Fig. 3Matlab generated figure for checking positions. In the figure, the large circle refers to top view of inner hole of the plate (r = 13 mm) and the small circle refers to top view of beaker (Fig. 2). A and B represent Point A and Point B, Co is the center of plate, C0 is the center of the beaker, and C0, C1, C2 are the three sampling points. Unit of x-axis and y-axis is µm.Fig 3Fig. 4Demonstration of the sample and measuring points. The picture in (a) showed when 3.0 mg PE particles were added to the beaker, i.e., 0.47 mg/ml. C0, C1 and C2 represent the 3 measuring points, and the unit is in (mm).Fig 414.Move the lens to the estimated position of C0, adjust the stirrer speed to Speed I (the slower mode), close the Raman chamber door, and if necessary, fine-tune the lens position to ensure the center aligns with the whirlpool center. Subsequently, record its coordinates, X0, Y0.15.Open the chamber, switch off the stirrer, close the chamber, and adjust the lens height (z-axis value) to focus on the water surface. Then, record its coordinates, Z0.16.Open the chamber, power on the stirrer, and adjust to Speed I."
    },
    {
      "title": "Procedures",
      "instruction": "Part 4\nRaman setup and measurement\n17.Ensure the use of a 5 × lens, an exposure time of 0.1 s, and 2 accumulations. Subsequently, select interval analysis, set a 10 × 8000 µm slit, schedule 1000 spectra for each measurement, and stipulate a 0.001 s interval between measurements.18.Following the coordinate calculator Excel file (https://github.com/River20104047/Beaker_Method), input 3 sampling points as follows: C0 = (X0, Y0, Z0), C1 = (X1, Y1, Z1), C2 = (X2, Y2, Z2). These coordinates are derived based on the geometric relationships depicted in Fig. 2.19.Execute three measurements at each sampling point, and then initiate the measurement. In total, nine measurements are conducted, taking approximately 45 min in total."
    },
    {
      "title": "Procedures",
      "instruction": "Note: Upon completion of all measurements, check for the formation of particle clumps. If present, make a note of it.20.Save the data directly in the software, and subsequently export the nine measurement files into a Comma-Separated Values (CSV) format for further analysis."
    },
    {
      "title": "Procedures",
      "instruction": "Part 5Tentative data analysis framework21.For each measurement, the average of the 1000 spectra is calculated as follows:(1)y¯Cj−m=∑i=11000yCj−m,iwhere yCj−m,i represents a single Raman spectrum of the 1000 spectra during the measurement, and i = 1,2,3…1000, Cj = C0, C1, C2, and m = 1, 2, 3 refers to the index of measurement at each sampling point. y¯Cj−m represents the average spectrum of the m-th measurement at Cj. As a result, 9 average spectra are obtained for each PE concentration. Then, the average spectra are smoothed by moving average with 11 data unit [31].22.Rb, correlation between average baseline corrected spectrum and standard PE spectrum, is calculated by:(2)Rb|Cj−m=∑(xs−x¯)(y¯b|Cj−m,s−y¯¯b|Cj−m)∑(xs−x¯)2∑(y¯b|Cj−m,s−y¯¯b|Cj−m,s)2where Rb|Cj−m is the correlation coefficient between baseline corrected spectrum and the standard PE spectrum of the m-th measurement (m = 1,2,3) at sampling point Cj (Cj = C0, C1, C2). y¯b|Cj−m,s is the baseline corrected y¯Cj−m,s, which is calculated by:(3)y¯b|Cj−m,s=y¯Cj−m,s−y^b,swhere y^b,s is the estimated baseline at Raman shift s. y¯¯b|Cj−m is the mean of y¯b|Cj−m,s along s. The baseline correction is conducted by applying the moving window method [32].23.A modified Langmuir model is used to fit the relation between Rb and CPE:(4)Rb=b1b2CPE1+b2CPE+cwhere b1, b2, b3 are parameters of the original Langmuir model, and c is the modification parameter for potential negative Rb values. Then, the relationship between average spectrum and concentration is established."
    },
    {
      "title": "Sample preparation",
      "instruction": "Standard SMP samples consisting of polyethylene (PE) particles with diameters ranging from 90 to 106 µm (Cospheric Inc., USA) were dispersed in distilled water at varying concentrations. In this study, PE particle concentrations of 0 mg, 0.5 mg, 1.0 mg, 1.5 mg, 2.0 mg, 2.5 mg, 3.0 mg, 3.5 mg, 4.0 mg, 4.5 mg, 5.0 mg, 5.5 mg, and 6.0 mg were introduced into 6.37 ml of distilled water in a 10 ml beaker (AS ONE Corporation, Japan). These produced concentrations ranging from 0 to 0.94 mg/ml. The 6.37 ml volume was chosen as the height of the corresponding water surface best fit the limited space available in the chamber of the micro-Raman spectrophotometer (NRS-4500, JASCO Inc., Japan). Subsequently, the PE suspension in the beaker was transferred into the Raman micro-spectrophotometer chamber."
    },
    {
      "title": "Raman micro-spectroscopic analysis",
      "instruction": "Considering the constant upward movement and assembly of particles at the water surface even during stirring, Raman spectra were acquired as point measurements on the water surface. Moreover, given the challenge in accurately locating the center of the beaker and the variations in the whirlpool of water flow within the beaker, we chose to use three sampling points around the center to gain a more robust measurement. These three sampling points were (1) the center of the beaker (C0), (2) 1 mm away from the center (C1), and (3) 2 mm away from the center (C2) (Fig. 2). Due to the limited space within the chamber, a 5 × objective was employed."
    },
    {
      "title": "Raman micro-spectroscopic analysis",
      "instruction": "At each sampling point, three sets of 1000 Raman spectra were obtained within a wavenumber range of 400 to 4000 cm−1 with 0.1 s exposure, using a 532 nm excitation laser, 41.4 W laser power, a 10 × 8000 µm slit, and 2 accumulations. This setup was chosen as it offered a balance between measurement time and spectral quality. A standard PE spectrum was also obtained by measuring a standard PE sample (Scientific Polymer Products Inc., USA) using the same Raman configuration but with a 2 s exposure."
    },
    {
      "title": "Sensitivity of the method",
      "instruction": "Each measurement in our experimental setup takes about 5 min, leading to a total of 45 min for the nine measurements. In practice, this duration could be too lengthy for continuous measurements of a 6.7 ml sample. Therefore, we also conducted an analysis based solely on the spectrum obtained at C0 to investigate the sensitivity of the developed method with respect to the number of measurements. Subsequently, we compared Rb from the spectra obtained from the center of the beaker (noted as Rb|C0) with Rb from the spectra obtained from the three sampling points C0, C1, and C2."
    }
  ],
  "materials": [],
  "fetched_at": "2026-06-19T00:33:58.083162+00:00",
  "media": []
}
