Repository: itsgurmailsingh-png/labi-protocols

## Pipeline Overview

```
LAYER 1 — FETCH                    12 sources, license-gated at fetch time (CC-BY only)
    │
LAYER 2 — NORMALISE                raw JSON → canonical schema via LLM (title/category/materials/steps)
    │
LAYER 2.5 — RECOVER                 pull content out of attached PDF/DOCX docs and PMC figures for
    │                               protocols that came through with zero usable steps
    │
LAYER 2.6 — RESTRUCTURE             LLM pass gives every step a real title, breaks long steps into
    │                               substeps — verified against a content-preservation check per step
    │

File: data/sources/methodsx/raw/PMC12483647.json
{
  "source_name": "methodsx",
  "source_id": "PMC12483647",
  "source_url": "https://www.ncbi.nlm.nih.gov/pmc/articles/PMC12483647/",
  "doi": "10.1016/j.mex.2025.103629",
  "title": "A modified sol-gel synthesis protocol for high-quality ZnSnO₃ thin films with enhanced electrical and optical properties for energy and sensor applications",
  "author": "Rajesh, Rajalingam",
  "license": "CC-BY-4.0",
  "license_verified": true,
  "license_note": "CC-BY-4.0 - verified from PMC XML",
  "description": "This paper presents a modified sol-gel synthesis methodology for producing high-quality ZnSnO₃ thin films with improved optical transparency, electrical conductivity, and gas-sensing capabilities, ideal for renewable energy and sensor applications. Adjusting the annealing temperature from 200 to 500 °C allowed for precise control of phase, transparency, and conductivity. X-ray diffraction showed that temperature drives the transformation from amorphous to crystalline phases.Films annealed at 350 °C exhibited over 85 % transmittance in the visible spectrum and a direct band gap of 3.3 eV, making them excellent candidates for transparent electrodes in future photovoltaic and optoelectronic systems. At 450 °C, electrical testing revealed a low resistivity of 5.2 × 10⁻³ Ω·cm, representing a significant improvement over typical ZnO-based transparent conductive oxide.Gas-sensing studies showed strong responses—75 % for CO₂ at 250 °C and 70 % for NO₂ at 300 °C—with more than 95 % retention after 50 cycles, indicating long-term stability. Energy-efficient transparent electronics, environmental monitoring, and high-sensitivity gas sensors can be reproducibly and scalably fabricated using the updated sol-gel technique.•XRD and UV–Vis corroborated the temperature-driven transformation from amorphous to crystalline ZnSnO₃. Films annealed at 350 °C had a 3.3 eV band gap and over 85 % visible transmittance.•At 450 °C, resistivity decreased to 5.2 × 10⁻³ Ω·cm, resulting in a conductivity of 192 S·cm⁻¹, exceeding standard ZnO TCOs.•Gas sensitivities were 75 % for CO₂ (250 °C) and 70 % for NO₂ (300 °C), with 95 % stability retained after 50 cycles.",
  "steps_raw": [
    {
      "title": "Method details",
      "instruction": "Zinc stannate (ZnSnO₃) thin films have emerged as promising materials for applications in transparent electronics, optoelectronic devices, and gas sensors due to their tunable electrical conductivity, high optical transparency, and chemical stability. Among the available deposition techniques, the sol-gel method stands out as a cost-effective and scalable approach for synthesizing oxide-based thin films with controlled stoichiometry and uniformity. However, conventional sol-gel methods often face limitations such as poor crystallinity and reduced sensitivity in sensing applications."
    },
    {
      "title": "Method details",
      "instruction": "To address these challenges, this work introduces a modified sol-gel synthesis protocol that combines optimized precursor chemistry, spin-coating parameters, and temperature-controlled annealing. This approach enhances the structural, optical, and electrical performance of ZnSnO₃ thin films. Furthermore, the films demonstrate superior gas-sensing behavior toward CO₂ and NO₂, positioning this method as a versatile and scalable fabrication strategy for multifunctional thin-film devices."
    },
    {
      "title": "Method details",
      "instruction": "Fig. 1 illustrates the overall fabrication workflow for ZnSnO₃ thin films using the modified sol-gel method integrated with spin coating, emphasizing the key steps involved in precursor preparation, substrate treatment, film deposition, and post-deposition annealing.Fig. 1Schematic of modified sol-gel synthesis and spin coating process.Fig 1"
    },
    {
      "title": "Precursor preparation",
      "instruction": "A typical synthesis batch employed zinc acetate dihydrate [Zn(CH₃COO)₂·2H₂O] as the precursor. A bulk of 2.195 g (10 mmol) was dissolved in 40 mL ethanol by magnetic stirring. To avoid hydrolysis, 2.37 mL of SnCl₄ (10 mmol) was diluted in 5 mL of distilled water for the tin precursor. Monoethanolamine (MEA) was added as a stabilizing and complexing agent at 0.6 mL (10 mmol) to achieve a 1:1 molar ratio with the total metal concentration. The final combined precursor solution contained 0.25 M metal ions per component. Complete reagent dissolution yielded a pH of 7.3. After 2 h of continuous stirring at 60 °C, the solutions were aged at room temperature for 24 h to ensure homogeneity and complexation. Before deposition, the precursor solution was filtered through a 0.45 μm PTFE membrane to eliminate clumps. To ensure repeatability in film quality, all solutions were used within 48 hours."
    },
    {
      "title": "Method validation",
      "instruction": "To ensure efficacy and reliability, the methods used to synthesize ZnSnO₃ thin films for multifunctional applications were rigorously validated. The gas-sensing, optical, structural, and electrical properties were characterized using advanced techniques, including controlled gas-sensing analysis, four-point probe measurements, ultraviolet-visible (UV–Vis) spectroscopy, and X-ray diffraction (XRD). The validation process examined the effects of fabrication variables, such as annealing temperature, on the microstructure and functionality of the films. Comparing ZnSnO₃ to benchmark materials such as NiO, ZnO, and TiO₂ provided a thorough assessment of its competitiveness and advantages in transparent electronics and gas-sensing applications. This rigorous validation improves both the reproducibility and technological relevance of the fabrication process."
    }
  ],
  "materials": [
    "The optical, electrical, and gas-sensing characteristics of ZnSnO₃ thin films were compared with those of extensively studied materials such as NiO, ZnO, and TiO₂, which are commonly used in gas-sensing and transparent electronics applications.",
    "Compared to NiO and TiO₂, ZnSnO₃ exhibits higher optical transmittance in the visible spectrum. For example, NiO typically shows 60–70 % transparency, which is less suitable for applications requiring high optical clarity. Although ZnO is more transparent than NiO, it has a wider optical band gap, usually ranging from 3.3 to 3.7 eV. Therefore, ZnSnO₃ is considered a superior choice for applications that demand controlled optical properties along with high transparency and conductivity.",
    "The transparency of ZnSnO₃ films treated at 350 °C is equivalent to that of ZnO and TiO₂, as they have a visible light transmittance surpassing 85 %. On the other hand, NiO’s smaller band gap explains why it is much less transparent. The remarkable electrical conductivity of ZnSnO₃ thin films makes them highly promising for applications in transparent electronics. These films reach a resistivity of 5.2 × 10⁻³ Ω⋅cm, which is less than NiO but similar to minerals such as ZnO and TiO₂. Thin films of ZnSnO₃ are ideal for uses like transparent solar cell electrodes because they combine high conductivity with excellent transparency. Fig. 8\ncompares the UV–Vis transmittance spectra of ZnSnO₃, NiO, ZnO, and TiO₂ thin films. Films of ZnSnO₃ annealed at 350 °C are as transparent as materials like ZnO and TiO₂, with a transparency of about 85 % in the visible spectrum. However, because their band gap is smaller, NiO films exhibit much poorer transparency. For this reason, transparent conductive technologies can greatly benefit from ZnSnO₃.Fig. 8Comparison of UV−Vis transmittance spectra of ZnSnO3, NiO, ZnO, and TiO2 films.Fig 8",
    "ZnSnO₃ thin films exhibit comparable gas-sensing performance to ZnO, TiO₂, and NiO films. However, ZnSnO₃ films show higher sensitivity for both CO₂ and NO₂ at 250 °C and 300 °C, respectively. This is attributed to the reduced grain boundaries and improved crystalline structure in the films, leading to better interaction with gas molecules and an improved electrical response, as shown in Table 3.Table 3Comparison of electrical properties of ZnSnO3, NiO, ZnO, and TiO2 thin films.Table 3SSOpticalBand Gap (eV)Transparency at 550 nm (%)ZnSnO3 (450 °C)5.2×10−33.385NiO (350 °C)8.5×10−23.770ZnO (450 °C)3.1×10−33.290TiO2 (450 °C)2.0×10−23.680",
    "ZnSnO₃ films show a sensitivity of 75 % for CO₂ and 70 % for NO₂ at 250 °C and 300 °C, respectively, which is higher than that of ZnO and TiO₂ films, which exhibit sensitivities of 65 % and 60 %, respectively, under the same conditions. NiO films, while sensitive, show less optimal performance due to their lower conductivity and higher operating temperature requirements.\nFig. 9\ndemonstrates the gas sensitivity of ZnSnO₃ thin films compared to NiO, ZnO, and TiO₂ films for CO₂ and NO₂ detection. The ZnSnO₃ films show the highest sensitivity—75 % for CO₂ at 250 °C and 70 % for NO₂ at 300 °C—outperforming ZnO and TiO₂, which exhibit lower sensitivity values. NiO shows sensitivity but at higher temperatures, limiting its efficiency compared to ZnSnO₃.Fig. 9Gas sensitivity of ZnSnO3 compared to NiO, ZnO, and TiO2 for CO2 and NO2 detection at different temperatures.Fig 9"
  ],
  "fetched_at": "2026-06-19T00:13:20.841619+00:00",
  "media": []
}
