Repository: itsgurmailsingh-png/labi-protocols

## Pipeline Overview

```
LAYER 1 — FETCH                    12 sources, license-gated at fetch time (CC-BY only)
    │
LAYER 2 — NORMALISE                raw JSON → canonical schema via LLM (title/category/materials/steps)
    │
LAYER 2.5 — RECOVER                 pull content out of attached PDF/DOCX docs and PMC figures for
    │                               protocols that came through with zero usable steps
    │
LAYER 2.6 — RESTRUCTURE             LLM pass gives every step a real title, breaks long steps into
    │                               substeps — verified against a content-preservation check per step
    │

File: data/sources/methodsx/raw/PMC6531827.json
{
  "source_name": "methodsx",
  "source_id": "PMC6531827",
  "source_url": "https://www.ncbi.nlm.nih.gov/pmc/articles/PMC6531827/",
  "doi": "10.1016/j.mex.2019.05.001",
  "title": "In situ fixation and subsequent collection of cultured endothelial cells in a shear flow",
  "author": "Aldrich, Long",
  "license": "CC-BY-4.0",
  "license_verified": true,
  "license_note": "CC-BY-4.0 - verified from PMC XML",
  "description": "Graphical abstract",
  "steps_raw": [
    {
      "title": "Cell culture",
      "instruction": "Human Microvascular Endothelial cells (HMEC-1, #CRL-3243, P28, ATCC, Manassas, VA) were maintained in complete growth media. Complete growth media consisted of MCDB 131 media (#10372019, Gibco, Grand Island, NY) supplemented with low-serum growth supplement (#S-003-10, concentration: FBS, 2% (v/v); hydrocortisone, 1 μg/ml; human epidermal growth factor, 10 ng/ml; basic fibroblast growth factor, 3 ng/ml; and heparin, 10 μg/ml), penicillin/streptomycin (at 100 U/ml and 100 μg/ml concentration, respectively #15-140-122, Thermo Fisher Scientific), l-Glutamine (200 mM, #25030081, Gibco), and, FBS (#15000044, Thermo Fisher Scientific) was added to result in a 10% (v/v) final concentration. The cells were incubated in a 37 ○C incubator with 5% CO2."
    },
    {
      "title": "Cell culture",
      "instruction": "A culture of HMEC-1 cells was prepared in a T75-ml flask following standard cell culture procedures [22]. Materials needed for the cell perfusion portion of the study were placed in the CO2 incubator for 24 h prior to experimentation to equilibrate and de-gas. These materials included the following: (1) an Ibidi Fluidic unit; (2) 1 Ibidi Sticky Slide I0.4 Luer Lock slide with #1.5 IbiTreat polymer coverslip (#80178 and #10814, respectively, Ibidi, Martinsried, Germany); (3) 4 red perfusion sets (#10962, Ibidi) (1 sterile set, 3 autoclaved sets); (4) 4 Reservoir sets (#10971, 12 ml, Ibidi); (5) 20 ml complete growth media; and, (6) a small silicone mat for the slide. The #1.5 IbiTreat polymer coverslip was sterilized with 70% Ethanol and attached to the Ibidi Sticky Slide prior to placement in the CO2 Incubator."
    },
    {
      "title": "Cell culture",
      "instruction": "Cells were seeded into the channel of the slide at 5 × 104 cells/cm2 (Fig. 1). The slide was placed in the incubator for two hours under static conditions (no flow) to allow the cells to adhere to the base of the channel. Adherence was confirmed at the two-hour time point with phase-contrast microscopy. Aseptically, the complete growth media was aspirated from the channel and a solution of 1:1000 Hoechst 33258 (#116M4139V, Sigma) was pipetted into the channel. The slide was incubated for 3 min in the CO2 incubator, then the Hoechst solution was aspirated and replaced with complete growth media. A total of 12-ml complete growth media was aseptically added to each reservoir set and connected to the fluidic units inside the CO2 incubator. The “remove air bubbles” sample experiment was run to clear the system of air that could cause an irregularity in the shear rate over the cells.Fig. 1A schematic of the Ibidi Sticky Slide I0.4 Luer Lock slide with #1.5 IbiTreat polymer coverslip (#80178 and #10814, respectively, Ibidi, Martinsried, Germany) used in this study. The slide was made from a derivative of polyethylene (personal communication with Ibidi). The coverslip was treated with IbiTreat from Ibidi, which aided cellular growth and adherence. The slide features two reservoirs into which cells and fluid shear stress were administered into the channel. The 50-mm-long channel had a width of 5 mm and a depth of 400 μm, which allowed cells to adhere to the base of the coverslip and let fluid flow across the top of them. Since the channel width-to-height ratio is 12.5 and the length-to-height ratio is 125, it is reasonable to approximate the channel as two horizontal, infinite parallel plates. Thus, for this geometry, the flow in the channel is only parallel to the top and bottom of the channel and along the length of the channel. Thus, a homogenous fluid shear stress was applied to the culture area.Fig. 1"
    },
    {
      "title": "Microscopy and image analysis",
      "instruction": "A Leica DMI 6000B inverted microscope and HCX PL FLUOTAR 20x/0.40 Corr PH1 objective were used to acquire phase-contrast and fluorescence images of the cells. Fluorescence image acquisition also used a Mercury-arc lamp (#EL6000, Leica) and DAPI ET filter cube (#11504203, Leica). The channel was divided into 5 equally-spaced sections along the flow direction and marked as the imaging locations (Fig. 2). Images were acquired with a Leica DFC345 FX camera with a field view of 352-μm × 264-μm. Phase-Contrast images were acquired both before and after perfusion, and fluorescence images were acquired after quenching and after dissociation. Images were taken at hours 0, 8, 16, and 24, as well as after fixing, after quenching, and after dissociating the cells. Since there were fewer cells in each FOV after dissociation, a total of 15 images were collected along the center of the channel. These additional images allowed for a greater number of nuclei to analyze.Fig. 2The image acquisition protocol used. Ibidi recommended that all observations should be made at a distance away from the side walls comparable to the height of the channel to ensure that observations are made where the fluid shear stress is homogenous (Ibidi Application Note 11). The height of the channel used in this study is 0.4 mm. Therefore, five equally-spaced and equal-sized areas (field of views) were marked along the center of the channel (∼2.5 mm from the side walls or ∼6.25 channel heights from the side walls). A single fluorescence image was acquired at each field of view. The camera’s field of view was 352 μm × 264 μm. The imaging process was started at the left edge of the channel (∼5 mm from channel inlet), where flow was initiated on the cells, and ended at the far-right edge at the end of the region of flow (∼5 mm from channel exit).Fig. 2"
    },
    {
      "title": "Microscopy and image analysis",
      "instruction": "Images were analyzed using Fiji (ImageJ 1.52 g; Java 1.8.0_66) for image processing and MATLAB R2017a for statistical analysis (Fig. 3). The images collected after fixation (n = 5) and after dissociation (n = 15) were compared to determine if a statistically significant difference in nuclear shape was present after dissociation. Images were segmented following a standard threshold and watershed separation process. First, the scale was set to account for the field view the images were taken in and to change the unit to microns (pixel aspect ratio: 1.0; unit of length: micron; scale: 4.5455 pixels/μm). Then, images were opened in Fiji and converted to 16-bit images. Next, a Gaussian Blur filter with a radius of 1 μm was applied. Auto Thresholding (v1.17) under the default setting was run with white objects on a black background to create a binary image of isolated nuclei. To separate nuclei, the binary watershed segmentation was run. Finally, an erode function was used to distinguish nuclei that were in close proximity. The nuclei were analyzed and through the Regions of Interest (ROI) menu. The following exclusion criteria was used to exclude nuclei from the ROI and data analysis: (1) nuclei that were not completely in the FOV; (2) nuclei that did not watershed; or, (3) nuclei that were smaller than 100 μm2 or larger than 100,000 μm2. Morphological data on each nucleus, denoted as an ROI by Fiji, was exported for statistical analysis. Using MATLAB 2017a, a 2-sample t-test (α = 0.05) was run to compare the area, circularity, perimeter, and aspect ratio of each nucleus from the fixation images (n = 404) to those same parameters of each nucleus from the dissociation images (n = 22).Fig. 3Representative images illustrating the image processing workflow. Image processing was performed the same way for all images (one image from each treatment is shown here). The original images (A and B) were converted to 16-bit gray-scale images, thresholded automatically, and then watershed segmented to isolate individual nuclei. After processing the images, an overlay was created that outlined the nuclei that would be used for data analysis (C and D). The regions of interest were isolated and analyzed, measuring the aspect ratio, area, perimeter, and circularity of each nucleus (E and F). From these data, there was no statistically significant difference in the aspect ratio of the nuclei before dissociation or after dissociation. Scale bar = 25 μm.Fig. 3"
    },
    {
      "title": "Method summary",
      "instruction": "The purpose of this experiment was to present a method for fixing adherent sheared endothelial cells in situ and collecting them under the same shear forces as during the experiment for Hi-C analysis. This method could allow for cells to be collected without causing a change in the nuclear and cellular morphology developed during the exposure to fluid shear stress. Current methods for removing adherent cells fixed in situ require the use of a cell scraper, which could introduce changes to the cellular morphology and is not a viable option to collect cells grown in micro- to nano-scale channels."
    },
    {
      "title": "Method summary",
      "instruction": "In the development of this protocol, standard cell culture methods were taken into account to ensure the viability of the cell culture and produce repeatable results. The perfusion shear stress of 5 dyn/cm2 was chosen to mimic the blood flow within human microcirculation [3]. The cells were kept at 37 °C to maintain ideal growing conditions. A preliminary study was done to determine the type of dissociation reagent that would be necessary to remove the adherent cells, as flow without a dissociation reagent was not able to dissociate the cells from the growth surface. The reagents considered in the preliminary study included 0.5% Trypsin, 0.5% Trypsin + EDTA, 0.25% Trypsin + EDTA, and 1X TrypLE. Based on standard cell viability assays (i.e., Trypan Blue, live-dead cell count using a hemocytometer) and the number of cells removed from the culture dish, the 0.25% Trypsin + EDTA was selected for this study. This treatment balanced cell viability and cell dissociation more effectively than the other reagents, and it is traditionally used in studies involving the culture of endothelial cells."
    },
    {
      "title": "Method summary",
      "instruction": "For the method proposed here, cells were seeded into the Ibidi Sticky Slide I0.4 Luer Lock slide with #1.5 IbiTreat polymer coverslip at a seeding density of 5 × 104 cell/cm2 (approx. 85% confluent) and reached 100% confluent with ˜200,000 cells/slide after 24 h. The perfusion process with complete growth media followed by 1% (w/v) PFA, 2.5 M Glycine, and Trypsin + EDTA did not cause a visible decrease in cell viability or overall number of collected cells. During each of these treatments, the same fluid shear conditions were used in order to maintain the changes in nuclear morphology and chromatin structure that were developed during the culture process. After dissociation, the cells were collected and centrifuged at 275 × g for 10 min at room temperature before being suspended in PBS. The slides were viewed under phase contrast microscopy to determine if the cells dissociated from the coverslip. A sample of the PBS solution included cells visible under phase contrast microscopy (10×) and a review of the slide the cells were cultured on revealed a detachment of ˜95% (qualitatively) of cells from the coverslip. Cells remaining in the channel were only visible on the peripheral edges where the coverslip adhered to the slide. Under a low-power objective (10×), these edges are not smooth and can cover cells so that they may not be affected by the fluid flow. Based on these results, we concluded that the cell harvesting protocol was effective at dissociating and collecting the cells post in situ fixation."
    },
    {
      "title": "Method summary",
      "instruction": "The images collected during the study were processed in FIJI to segment individual nuclei and determine the nuclear area, perimeter, circularity, and aspect ratio. When analyzed by the 2-sample t-test, the null hypothesis that there was no difference in cell shape as related to aspect ratio could not be rejected. This led to the conclusion that the in situ fixation and shear removal strategy were effective at maintaining the nuclear morphology. Additionally, there was not a statistically significant difference in the area, perimeter, and circularity of the nuclei between fixation and dissociation. Thus, this method provides a promising solution for the removal of adherent cells fixed in situ that could be used in applications beyond the test case."
    },
    {
      "title": "Method summary",
      "instruction": "When imaging the dissociated nuclei, the z-plane was kept fixed, presenting a challenge in collecting images that were in focus as the cells floated freely in the dissociation reagent. Imaging at the low objective power (20×) did not allow for the opportunity to image individual nuclei in every field of view. Because of this, the images contained in focus, out-of-focus, and over-saturated nuclei. After processing the images in the same manner as the images after fixation, it was necessary to develop an objective exclusion criteria. Following the exclusion criteria explained previously, the total number of dissociated nuclei imaged reduced from 35 to 22. The removal of out-of-focus and over-saturated nuclei that could not be confidently segmented eliminated outliers. This exclusion process was done objectively and was independently reviewed by multiple people to eliminate potential bias."
    },
    {
      "title": "Method summary",
      "instruction": "Future experiments using this protocol will not require the use of Hoechst to stain the nuclei, nor imaging the nuclei. As a result, the protocol can be done with limited interruption to fluid flow over the cells beyond the time required to exchange the reservoir and perfusion sets. This protocol can be used with any type of flow chamber or channel-based cell culture system, any pump system, any type of flow (e.g., steady, pulsatile, or oscillatory), any physiologically-relevant shear stress, and is not limited to the Ibidi pump system used in this experiment. To demonstrate the protocol, we used a fluid shear stress of 5 dyn/cm2 — a fluid shear stress near the lower of end of physiologically-relevant shear stress and one that mimics blood flow in the microcirculation. We are confident that the cell harvest protocol outlined will work for any physiologically relevant fluid shear stress values including higher shear stress higher than 5 dyn/cm2. In fact, we believe the cell harvesting will be as effective (measured by the percentage of cells successfully removed from the channel) —if not more— for higher fluid shear stresses. The versatile nature of this protocol will allow it to be used in a variety of capacities, not limited to the Ibidi and vascular flow experiments. We believe this protocol will be a benefit for the collection of cells from any enclosed flow chamber for Hi-C analysis that will maintain intact chromatin structure."
    },
    {
      "title": "Method summary",
      "instruction": "Overall, this method effectively addresses the concern of removing adherent cells fixed in situ within an enclosed flow chamber without the use of a cell scraper. Throughout the duration of the process, the cells were exposed to uniform fluid flow. The pump operated with the same conditions during the shearing, fixing, quenching, and dissociating processes, setting it apart from methods that utilize a cell scraper. By dissociating the cells at the same fluid shear rate as they were cultured and fixed, we believe this method mitigates the risk for potential damage to the chromatin structure. Other cases that could benefit from the use of this method may include studies examining the effect of shear on other types of endothelial cells or in preparation for Hi-C and similar analysis on cells in microfluidic devices or parallel plate flow chambers. The universal application of this method fills a gap in the ability to dissociate and analyze adherent cells fixed in situ."
    }
  ],
  "materials": [],
  "fetched_at": "2026-06-19T00:48:53.948391+00:00",
  "media": [
    {
      "type": "image",
      "filename": "gr2.jpg",
      "local_path": "data/media/methodsx/PMC6531827/gr2.jpg",
      "source_url": "https://cdn.ncbi.nlm.nih.gov/pmc/blobs/1b5d/6531827/00b49e144afb/gr2.jpg",
      "caption": "",
      "bytes": 20448
    },
    {
      "type": "image",
      "filename": "gr3.jpg",
      "local_path": "data/media/methodsx/PMC6531827/gr3.jpg",
      "source_url": "https://cdn.ncbi.nlm.nih.gov/pmc/blobs/1b5d/6531827/9ed85ff54f56/gr3.jpg",
      "caption": "",
      "bytes": 87049
    },
    {
      "type": "image",
      "filename": "gr1.jpg",
      "local_path": "data/media/methodsx/PMC6531827/gr1.jpg",
      "source_url": "https://cdn.ncbi.nlm.nih.gov/pmc/blobs/1b5d/6531827/b6534cefc77e/gr1.jpg",
      "caption": "",
      "bytes": 17193
    },
    {
      "type": "image",
      "filename": "fx1.jpg",
      "local_path": "data/media/methodsx/PMC6531827/fx1.jpg",
      "source_url": "https://cdn.ncbi.nlm.nih.gov/pmc/blobs/1b5d/6531827/f2e4fa64956b/fx1.jpg",
      "caption": "",
      "bytes": 137024
    }
  ]
}

File: data/sources/methodsx/raw/PMC6607300.json
{
  "source_name": "methodsx",
  "source_id": "PMC6607300",
  "source_url": "https://www.ncbi.nlm.nih.gov/pmc/articles/PMC6607300/",
  "doi": "10.1016/j.mex.2019.06.017",
  "title": "A microwave assisted method to synthesize nanoCoFe2O4@methyl cellulose as a novel metal-organic framework for antibiotic degradation",
  "author": "Nasiri, Tamaddon, et al.",
  "license": "CC-BY-4.0",
  "license_verified": true,
  "license_note": "CC-BY-4.0 - verified from PMC XML",
  "description": "Graphical abstractMechanism for photodegradation of MNZ by nanoCoFe2O4@MC.",
  "steps_raw": [
    {
      "title": "Method",
      "instruction": "Photocatalytic degradation processes are effective and widely-used methods for treatment of water and wastewater containing persistent compounds such as antibiotics [[1], [2], [3]]. There are few reports on photocatalytic degradation of metronidazole (MNZ) in water. Some of these reports were pH-sensitive and in some others, an extra chemical oxidant was used to increase degradation efficiency [[4], [5], [6], [7]]. Thorough review of the literature yielded no research regarding MNZ removal from aqueous solutions using metal-organic frameworks (MOFs). MOFs are a new class of hybrid materials built from organic linkers and inorganic metal nodes through coordination bonds [[8], [9], [10]]. Thus, to address these issues, a magnetically separable nanoCoFe2O4@methyl cellulose (MC) photocatalyst was designed by a facile, fast, and new microwave-assisted method. The study stages were as follows: synthesis and characterization of nanoCoFe2O4@MC; comparison of the photolysis, adsorption, and photocatalytic processes; study of the effects of operational parameters on the MNZ removal efficiency; comparison of the photocatalytic performance of nanoCoFe2O4@MC and CoFe2O4; study of kinetics of the photocatalytic removal of MNZ by nanoCoFe2O4@MC; and study of the recovery, reusability and chemical stability of nanoCoFe2O4@MC. The flow diagram of the study stages is exhibited in Fig. 1.Fig. 1The flow diagram of the study stages.Fig. 1"
    },
    {
      "title": "Chemicals",
      "instruction": "MC, CoCl2·6H2O, NaOH, and FeCl3·6H2O were obtained from Merck Company (Germany) and used without further purification. MNZ with a purity of 99% was purchased from Tamad Pharmaceutical Company (Tehran, Iran). Other chemicals such as HCl, NaOH, acetonitrile, acetic acid, methanol, and ethanol were obtained from Merck Company (Germany). All the materials were in analytical grade and used without further purification. Deionized water was used to make solutions."
    },
    {
      "title": "Synthesis and characterization of nanoCoFe2O4@MC",
      "instruction": "FeCl3.6H2O and CoCl2.6H2O in a 2:1 ratio were dissolved in 50 mL deionized water. Then, MC was added to the solution, and the mixture was vigorously stirred at room temperature. After that, NaOH was added to the suspension within 1 h to adjust the pH at 13. Dark brown solutions were subjected to microwave irradiation (3 × 5 min at 450 W) (Samsung Microwave ME201, 20 L). Afterwards, nanoCoFe2O4@MC was precipitated as a lightweight massive powder. The obtained magnetic solids were separated by using an external magnet and then washed with deionized water many times. Afterwards, they were dried at 100 °C in a vacuum oven for 24 h [11] (Fig. 2). The Fourier transform infrared spectroscopy (FT-IR) of the samples was obtained using a FT-IR 6300 Brucker, and the X-ray powder diffraction (XRD) of nanoCoFe2O4@MC was recorded in the diffraction angle range of 2θ = 10○–80○ by an X'Pert PRO MPD PAnalytical using Ni-filtered Cu Kα radiation. Thermal gravimetric analysis (TGA), derivative thermogravimetric analysis (DTG), and differential thermal analysis (DTA) were carried out using an STA (PC Luxx 409-NETZSCH) instrument at the rate of 10 °C min−1 in air. The magnetic properties of nanoCoFe2O4@MC were characterized by a vibrating sample magnetometer (VSM) (LakeShore Cryotronics-7404) at room temperature. The microstructure, morphology, and chemical composition of nanoCoFe2O4@MC were investigated by field emission scanning electron microscope-energy dispersive spectroscopy (FESEM-EDS) (MIRA3TESCANXMU). The EDS mapping was employed to further confirm the components and element distribution (MIRA3TESCANXMU). Moreover, the Brunauer-Emmett-Teller (BET) surface areas were evaluated based on N2 adsorption-desorption isotherms using a specific surface analyzer (BELSORP-mini II) at 120 °C. The UV–vis diffuse reflectance spectra (UV-DRS) of the samples were taken by a UV–vis spectrophotometer (Shimadzu, UV-2550). The quantity of the dissolved Fe and Co ions in leachate was determined with a flame atomic absorption spectrometer (PG Instruments, model PG 990, England) at the wavelength of 240.7 nm and 248.3 nm, respectively. A high performance liquid chromatography (HPLC) device (YL 9100 Waters, USA) was utilized to identify and measure MNZ [11]. Standard MNZ with a purity of 99% was used to adjust and run the device. In addition, acetonitrile and deionized water were used as mobile phases with volume ratios of 30:70. The utilized column was C18 with particles of 5 μm size, length of 250 mm, and internal diameter of 4.6 mm. MNZ was identified by a UV absorbance detector within the wavelength of 348 nm with an injection volume of 20 μL and flow rate of 1 mL/min (Table 1).Fig. 2The schematic illustration of the synthesis of nanoCoFe2O4@MC as a new magnetic nanophotocatalyst.Fig. 2Table 1Details of the HPLC analysis.Table 1CharacteristicConditionDetectorUV absorbance at the wavelength of 348 nmColumn modelC18 column with 5 μm particlesColumn characteristic250 mm length and 4.6 mm internal diameterMobile phaseAcetonitrile : Deionized water (30:70, V/V)Flow rate of mobile phase1 mL/minVolume of injection20 μL"
    },
    {
      "title": "Comparison of the photolysis, adsorption, and photocatalytic processes",
      "instruction": "In studies on photocatalysis processes, comparison of the results of the photolysis, adsorption and photocatalytic mechanisms is important [12,13]. Thus, the mentioned processes were respectively differentiated in the experiments in the presence of UV radiation, but without a catalyst to assay the photolysis process and in dark condition to evaluate the adsorption process. Based on the 23.7%, 16.9%, and 81.59% removal efficiency for adsorption, photolysis, and photocatalysis, respectively, MNZ removal by nanoCoFe2O4@MC occurs mainly through photocatalytic degradation."
    },
    {
      "title": "Optimization of operational parameters on the MNZ removal efficiency",
      "instruction": "The effects of initial MNZ concentrations (5, 10, 15, 20 mg/L), pH (3, 5, 7, 11), nanocatalyst loading (0.0, 0.1, 0.2, 0.3, 0.4 g), and UV-C irradiation time (15, 30, 45, 60, 75, 90, 105, 120 min) were optimized in a batch photoreactor. The photoreactor was a rectangular cubic shape, made from Plexiglas, and had internal dimensions of 25 cm (length), 10 cm (width), and 5 cm (height), an applicable volume of 300 mL, and three UV lamps (low pressure, 6 W, Philips) that were placed on top of the reactor. The reactor was designed so as to provide the minimum distance between the catalyst and the light supplier to generate more hydroxyl radicals through the excitation of the catalyst. A peristaltic pump with a flow of 1 mL/s was used to mix the reactor contents. The photoreactor designed for the current study is shown in Fig. 3. The samples were taken at the deﬁnite interval of times during the irradiation; after the separation of nanoCoFe2O4@MC by an external magnet, the samples were analyzed by HPLC. Then, the degradation efficiency (η) was calculated by Eq. (1):(1)η% = 100 (C0 − Ct)/C0where Ct and C0 show the attained absorbance value of the MNZ solution at different periods of time (t) and at zero min, respectively, as measured by HPLC.Fig. 3The photoreactor designed for the photocatalytic degradation of MNZ (1. The Plexiglas reactor, 2. the photocatalyst, 3. the UV-C lamp, and 4. the peristaltic pump).Fig. 3"
    },
    {
      "title": "Comparison of the photocatalytic performance of nanoCoFe2O4@MC and CoFe2O4",
      "instruction": "The photocatalytic performance of nanoCoFe2O4@MC and CoFe2O4 for degradation of MNZ was compared in the optimal conditions: pH of 11, irradiation time of 120 min, MNZ concentration of 5 mg/L, and photocatalyst loading of 0.2 g. The MNZ removal efficiency with the nanoCoFe2O4@MC and CoFe2O4 photocatalysts was 85.30% and 55.13%, respectively."
    },
    {
      "title": "Study of the kinetics of MNZ removal by nanoCoFe2O4@MC",
      "instruction": "The kinetics of MNZ removal by nanoCoFe2O4@MC was studied by the pseudo-first order (Eq. (2)) and Langmuir-Hinshelwood (Eq. (3)) kinetic models, as described in Table 2 [14,15]. The kinetic linear models showed that nanoCoFe2O4@MC catalyzed MNZ removal, following either the pseudo-first order kinetic model or the Langmuir-Hinshelwood equation. According to the pseudo-first order kinetic model, the correlation coefficient (R2) for concentrations of 5, 10, 15, 20, and 25 mg/L was 0.97, 0.99, 0.96, 0.85 and 0.91, respectively. The equilibrium adsorption coefficient of Langmuir-Hinshelwood and the rate constant of the superficial reaction were obtained as 0.594 L mg−1 and 0.015 mg L−1 min−1, respectively. The high correlation coefficient (R2 = 0.907) showed that the photocatalytic degradation of MNZ followed the Langmuir-Hinshelwood kinetic model.Table 2The pseudo-first order and Langmuir-Hinshelwood kinetic models.Table 2ModelFormulaParametersPseudo-first orderLn (Ct/C0) = −KobstC0 (mg/L): initial concentrations of MNZCt (mg/L): MNZ concentration at certain reaction timesKobs (min−1): constant rate of the pseudo-first order reactiont (min): reaction time Langmuir-Hinshelwood1Kobs =1KcKL-H+C0KcKc (mg/L min): constant rate of the superficial reactionKL-H (L/mg): adsorption equilibrium constant of the L-H model"
    },
    {
      "title": "Study of the reusability and chemical stability of nanoCoFe2O4@MC",
      "instruction": "Due to the importance of reusability and stability of the photocatalyst in practical applications [15], the photoactivity of the recycled nanoCoFe2O4@MC was examined toward MNZ. The nanoCoFe2O4@MC photocatalyst was first separated by an external magnet, and then was refreshed by washing with alcohol/water and dried at 100 ○C. The recycled photocatalyst in each run was added to a new solution of MNZ under UV-irradiation. The MNZ removal efficiency was obtained 81.59% in the first run. The results showed that the photocatalytic activity of nanoCoFe2O4@MC had an obvious reduction in the second run (78.42%) and subsequently maintained relative stability. The decreased degradation percentage may have been caused by the adsorption of intermediate products on the photocatalyst active sites, which were rendered unavailable for the degradation of a fresh MNZ solution. However, MNZ was successfully degraded at a rate of 77.58% in the fourth run of the nanoCoFe2O4@MC photocatalyst."
    },
    {
      "title": "Study of the reusability and chemical stability of nanoCoFe2O4@MC",
      "instruction": "Moreover, the slight reduction in the MNZ degradation efficiency could be attributed to the leaching of Fe and Co metal ions and loss of Fe and Co in the photocatalytic process. For this reason, cobalt and iron ion concentrations were measured in the solution after the fourth run. However, the mentioned ions were not detected in the solution. The chemical stability of nanoCoFe2O4@MC was confirmed by the XRD analysis, showing that nanoCoFe2O4@MC did not undergo obvious changes in position, except for the intensity of diffraction peaks following the fourth run of photocatalytic recycling. This result indicated that this photocatalyst could be easily recovered."
    },
    {
      "title": "Concluding remarks",
      "instruction": "In summary, a new magnetic nanobiocomposite (nanoCoFe2O4@MC) was prepared as a highly potent, magnetically separable photocatalyst by a simple, fast, and new microwave-assisted method with iron and cobalt salts on MC in an alkali medium. The characterization of the magnetic nanobiocomposite confirmed pure phase spinel ferrites, spherical particle morphology with smaller agglomeration, and the ferromagnetic nature of nanoCoFe2O4@MC. The optimum conditions for the maximum MNZ removal efficiency of included pH of 11, MNZ concentration of 5 mg/L, photocatalyst loading of 0.2 g, and irradiation time of 120 min. Then, nanoCoFe2O4@MC was easily separated by a magnet and recycled without significant loss of photocatalytic activity after being used in the fourth run. The photocatalytic removal of MNZ by nanoCoFe2O4@MC is highly environmentally-friendly; has high reusability, stability, and excellent photocatalyst activity; and can be applied for the treatment of antibiotic-containing effluents."
    }
  ],
  "materials": [],
  "fetched_at": "2026-06-19T00:48:34.574145+00:00",
  "media": [
    {
      "type": "image",
      "filename": "gr2.jpg",
      "local_path": "data/media/methodsx/PMC6607300/gr2.jpg",
      "source_url": "https://cdn.ncbi.nlm.nih.gov/pmc/blobs/89fd/6607300/1af4c2b6655d/gr2.jpg",
      "caption": "",
      "bytes": 68796
    },
    {
      "type": "image",
      "filename": "fx1.jpg",
      "local_path": "data/media/methodsx/PMC6607300/fx1.jpg",
      "source_url": "https://cdn.ncbi.nlm.nih.gov/pmc/blobs/89fd/6607300/1ceb9db46dfd/fx1.jpg",
      "caption": "",
      "bytes": 54129
    },
    {
      "type": "image",
      "filename": "gr3.jpg",
      "local_path": "data/media/methodsx/PMC6607300/gr3.jpg",
      "source_url": "https://cdn.ncbi.nlm.nih.gov/pmc/blobs/89fd/6607300/ab5d74e60c98/gr3.jpg",
      "caption": "",
      "bytes": 79837
    },
    {
      "type": "image",
      "filename": "gr1.jpg",
      "local_path": "data/media/methodsx/PMC6607300/gr1.jpg",
      "source_url": "https://cdn.ncbi.nlm.nih.gov/pmc/blobs/89fd/6607300/c82a10c26a65/gr1.jpg",
      "caption": "",
      "bytes": 140655
    }
  ]
}

File: data/sources/methodsx/raw/PMC6611733.json
{
  "source_name": "methodsx",
  "source_id": "PMC6611733",
  "source_url": "https://www.ncbi.nlm.nih.gov/pmc/articles/PMC6611733/",
  "doi": "10.1016/j.mex.2019.06.018",
  "title": "A facile and green method for synthesis of ZnFe2O4@CMC as a new magnetic nanophotocatalyst for ciprofloxacin removal from aqueous media",
  "author": "Malakootian, Nasiri, et al.",
  "license": "CC-BY-4.0",
  "license_verified": true,
  "license_note": "CC-BY-4.0 - verified from PMC XML",
  "description": "Graphical abstract",
  "steps_raw": [
    {
      "title": "Method details",
      "instruction": "The study stages were as follows: synthesis and characterization of ZnFe2O4@CMC; comparison of photolysis, adsorption, and photocatalytic processes; study of effects of operational parameters on ciprofloxacin (CIP) and total organic carbon (TOC) removal efficiency; study of kinetics of the photocatalytic removal of CIP by ZnFe2O4@CMC; study of CIP removal from real wastewater and study of the recovery, reusability and chemical stability of ZnFe2O4@CMC (Fig. 1). To the best of our knowledge, there has been no investigation on the synthesis of ZnFe2O4@CMC as a magnetic nanophotocatalyst. Moreover, carboxymethyl cellulose carbohydrate was used as a biopolymer to improve the structural and photocatalytic properties of a nanophotocatalyst for the first time in the current study. In this research, ZnFe2O4@CMC was synthesized using the hydrothermal method. In this method, no toxic solvent is used to synthesize magnetic nanobiocomposites. The procedure was carried out by using water as a solvent as complicated methods are not required for the preparation of ZnFe2O4@CMC. The photocatalyst was produced from available materials such as iron and zinc nitrate salts and CMC in alkaline conditions. Thus, this method can be defined as a facile and green method to synthesize ZnFe2O4@CMC.Fig. 1The flow diagram of the study stages.Fig. 1"
    },
    {
      "title": "Chemicals",
      "instruction": "Ciprofloxacin (99%) was obtained from Temad Pharmaceutical Company (Tehran, Iran), and CMC was purchased from Sigma-Aldrich Company (USA). Other chemicals such as Fe(NO3)3·9H2O, Zn(NO3)2·6H2O, HCl, NaOH, acetonitrile, acetic acid, methanol, and ethanol were obtained from Merck Company (Germany). All the materials were in analytical grade and used without further purification. All the aqueous solutions were prepared using distilled water."
    },
    {
      "title": "Synthesis and characterization of ZnFe2O4@CMC",
      "instruction": "Synthesis of ZnFe2O4@CMC through using the hydrothermal method was described in detail in an article [1]. Briefly, Fe(NO3)3·9H2O (8.06 g) and Zn(NO3)2·6H2O (2.96 g) in a 2:1 ratio were dissolved in 100 mL deionized water. Then, 0.5 g of CMC was added to the solution and the mixture was vigorously stirred at room temperature. Subsequently, 6 g of NaOH was added to the mixture gradually within an hour to obtain a brown suspension with pH = 12. Afterwards, the obtained brown suspension was placed in an oven at 160 °C for 20 h. The resulting precipitate was washed several times with distilled water and ethanol and dried at 60 °C for 2 h (Fig. 2).Fig. 2The schematic illustration of the synthesis of ZnFe2O4@CMC as a new magnetic nanophotocatalyst.Fig. 2"
    },
    {
      "title": "Synthesis and characterization of ZnFe2O4@CMC",
      "instruction": "ZnFe2O4@CMC was characterized by X-ray powder diffraction (XRD) in the diffraction angle range 2θ = 20°–80° by an X’Pert PRO MPD P analytical using Ni-FILTERED Cu Kα radiation, field emission scanning electron microscope-energy dispersive spectroscopy (FESEM-EDS (MIRA3TESCANXMU), transmission electron microscopy (TEM, Philips CM30 unit operated at 150 kV), Fourier transform infrared spectroscopy (FT-IR; 6300 Brucker), vibrating sample magnetometer (VSM; LakeShore Cryotronics-7404), UV–vis diffuse reflectance spectra (UV-DRS; UV–vis spectrophotometer, Shimadzu, UV-2550), energy-dispersive X-ray spectroscopy (EDS) and mapping (MIRA3TESCAN-XMU). The BET surface areas were also evaluated based on N2 adsorption–desorption isotherms using a specific surface analyzer (BELSORP-mini II) at 120 °C [1]."
    },
    {
      "title": "Comparison of the photolysis, adsorption, and photocatalytic processes",
      "instruction": "In studies on photocatalysis processes, comparison of the results of photolysis, adsorption and photocatalytic mechanisms is important [2]. Therefore, the mentioned processes were respectively differentiated in the experiments in presence of UV radiation, but without a catalyst to assay the photolysis process, and in dark condition to evaluate the adsorption process."
    },
    {
      "title": "Optimization of operational parameters on the CIP and TOC removal efficiency",
      "instruction": "The effects of operational parameters such as initial CIP concentrations (5, 10, 20, 30 mg/L), pH (3, 5, 7, 9, 11), nanophotocatalyst loading (0.1, 0.2, 0.3, 0.5 g), and reaction time (20, 40, 60, 80, 100, 120 min) were optimized in a batch borosilicate glass photoreactor (internal dimensions with length: 25 cm, width: 10 cm and height: 5 cm) equipped with three UV lamps (6 W, Philips), a mechanical stirrer and a cooling water chamber to keep temperature in a constant value."
    },
    {
      "title": "Optimization of operational parameters on the CIP and TOC removal efficiency",
      "instruction": "The mineralization ability is a substantial parameter to assess photocatalytic properties of synthesized photocatalysts. TOC removal was investigated by photolysis, adsorption and photocatalytic processes. The photocatalytic process of UV/ZnFe2O4@CMC can effectively remove TOC 75% in the photocatalyst of 0.3 g at pH = 7, initial CIP concentration of 5 mg/L and irradiation time of 100 min (optimal condition)."
    },
    {
      "title": "Optimization of operational parameters on the CIP and TOC removal efficiency",
      "instruction": "The photoreactor designed for the current study is shown in Fig. 3. ZnFe2O4@CMC was separated from the effluent by an external magnet and analyzed by HPLC. The samples were taken at the deﬁnite interval of times during the irradiation and, after the separation of ZnFe2O4@CMC by an external magnet, were analyzed by high performance liquid chromatography (HPLC- Waters E600, USA). Details of the HPLC analysis are provided in Table 1. Then, degradation efficiency was calculated by Eq. (1):(1)Degradation efficiency % = 100 (C0 − Ct)/C0where Ct and C0 are the obtained concentration of the CIP solution at t and 0 min by HPLC, respectively [3]. Moreover, TOC was measured in the samples by the TOC analyzer (Shimadzu TOC‒VCSH).Fig. 3The photoreactor designed for the photocatalytic degradation of CIP; (1) the Plexiglas reactor, (2) the photocatalyst, (3) the UV-C lamp, and (4) the mechanical stirrer.Fig. 3Table 1Details of the HPLC analysis.Table 1CharacteristicConditionDetectorUV absorbance at the wavelength of 272 nmColumn modelC18 column with 5-μm particlesColumn characteristic250 mm length and 4.6 mm internal diameterMobile phaseWater/methanol/acetonitrile/1% acetic acid (15/15/20/50, V/V)Flow rate of mobile phase0.5 mL/minVolume of injection60 μL"
    },
    {
      "title": "Study of kinetics of the photocatalytic removal of CIP by ZnFe2O4@CMC",
      "instruction": "The kinetics of the photocatalytic removal of CIP by ZnFe2O4@CMC was studied by the pseudo-first order (Eq. (2)) and Langmuir-Hinshelwood (L-H) (Eq. (3)) kinetic models, as described in Table 2.(2)Ln (Ct/C0) = −Kobstwhere C0, Ct, and Kobs are the initial concentrations of CIP, CIP concentration at certain reaction times, and constant rate of the pseudo-first order reaction, respectively [4].(3)1Kobs=1KCKL−H+C0KCwhere C0 is the initial CIP concentration, Kc is the constant rate of the superficial reaction (mg L−1 min−1), and KL-H is the adsorption equilibrium constant of the L-H model (L mg−1) [4].Table 2Pseudo-first order and Langmuir-Hinshelwood (L-H) kinetic models.Table 2ModelFormulaParametersPseudo-first orderLn (Ct/C0) = −KobstC0 (mg/L): initial concentrations of CIPCt (mg/L): CIP concentration at certain reaction timesKobs (min−1): constant rate of the pseudo-first order reactiont (min): reaction timeLangmuir-Hinshelwood1Kobs =1KcKL−H+C0KcKc (mg/L min): constant rate of the superficial reactionKL-H (L/mg): adsorption equilibrium constant of the L-H model"
    },
    {
      "title": "Study of CIP removal from real wastewater",
      "instruction": "It is important to be able to apply a nanophotocatalyst for treatment of real wastewaters in presence of competitive compounds. Thus, the efficiency of the photocatalytic process of UV/ZnFe2O4@CMC in CIP removal was determined in optimal conditions at the sewerage network at the campus of the Kerman University of Medical Sciences (CIP = 4.5 mg/L, COD = 415 mg/L, BOD = 247 mg/L)."
    },
    {
      "title": "Study of the reusability and chemical stability of ZnFe2O4@CMC",
      "instruction": "Reusability is a main factor for practical applications of heterogeneous magnetic catalysts [5]. Therefore, reusability of the ZnFe2O4@CMC photocatalyst was investigated for the photocatalytic degradation of CIP in five runs. After each run, ZnFe2O4@CMC was separated by an external magnetic field, washed with alcohol/water, dried at 100 ○C and then reused. Finally, the removal efficiency of CIP in each run was compared with the other runs."
    },
    {
      "title": "Study of the reusability and chemical stability of ZnFe2O4@CMC",
      "instruction": "The chemical stability of ZnFe2O4@CMC was investigated after five recovery runs. Moreover, the XRD analysis of the ZnFe2O4@CMC photocatalyst was carried out after five runs. There was no change in the crystalline structure of ZnFe2O4@CMC. Moreover, the stability of the photocatalyst was examined by measuring the concentration of Fe and Zn ions after degradation in the solution by an atomic absorption spectrometer (AAS-PG Instruments, model PG 990-England) at the wavelengths of 248.3 nm and 213.9 nm, respectively, in the last run. These results indicated that this photocatalyst could be easily recovered and, after being reused for five runs, showed good chemical stability, which would promote its industrial applications in antibiotic degradation from pharmaceutical wastewaters [6]."
    }
  ],
  "materials": [],
  "fetched_at": "2026-06-19T00:48:33.591864+00:00",
  "media": []
}
