Repository: itsgurmailsingh-png/labi-protocols

## Pipeline Overview

```
LAYER 1 — FETCH                    12 sources, license-gated at fetch time (CC-BY only)
    │
LAYER 2 — NORMALISE                raw JSON → canonical schema via LLM (title/category/materials/steps)
    │
LAYER 2.5 — RECOVER                 pull content out of attached PDF/DOCX docs and PMC figures for
    │                               protocols that came through with zero usable steps
    │
LAYER 2.6 — RESTRUCTURE             LLM pass gives every step a real title, breaks long steps into
    │                               substeps — verified against a content-preservation check per step
    │

File: data/sources/methodsx/raw/PMC7011081.json
{
  "source_name": "methodsx",
  "source_id": "PMC7011081",
  "source_url": "https://www.ncbi.nlm.nih.gov/pmc/articles/PMC7011081/",
  "doi": "10.1016/j.mex.2020.100789",
  "title": "Laboratory simulation of uranium metal corrosion in different soil moisture regimes",
  "author": "Zhang, Larson, et al.",
  "license": "CC-BY-4.0",
  "license_verified": true,
  "license_note": "CC-BY-4.0 - verified from PMC XML",
  "description": "Graphical abstract",
  "steps_raw": [
    {
      "title": "Overview",
      "instruction": "Production of depleted uranium (DU) metal is a means of reducing the uranium hexafluorophosphate waste produced during the process uranium enrichment. This metal has unique properties as a result of the high density and reactivity of metallic uranium. More than 17 countries are thought to have used these munitions as part of their military weapons systems [1]. In addition to military use, DU metal is used in a variety of civilian products. It is used as ballast in ships and airplanes. Boat keels, flywheels, gyroscopes and helicopter rotors are manufactured using depleted uranium. DU metal is and effective shielding material and is used as radiation shielding in radioactive material transport containers [2,3]."
    },
    {
      "title": "Overview",
      "instruction": "Kinetic energy penetrator weapons have been used in Iraq, Bosnia, Herzegovina, Kosovo/Serbia [4,5] and at military test sites in the U.S., France, Britain, Russia and Australia. When deposited in soil, the oxidation process of DU to uranium dioxide (UO2) proceeds during the weathering of metal over time. The corrosion progresses produces oxidized uranium species with lower density than the metallic DU the ratio of the molecular volume of the oxide to the molecular volume of metal, the Pilling-Bedworth [6] ratio is greater than 2 for this metal/oxide pair. Because the molecular volume of the oxide is significantly higher than the metal the oxide chips off of the metal surface exposing the underlying metal to the oxidative environment. This non-protective oxide formation continues over time. In some cases, 100 % of the metallic uranium present in soil is converted to the uranium oxide. The less oxidized U (IV) is short lived and further oxidized to U (VI) mineral. Metaschoepite (UO3·nH2O) is a primary product of DU corrosion [7,8]. These processes of DU corrosion are affected by geochemical and physical properties of the environment, such as soil chemical composition, water saturation conditions, pH, redox potential, nature and concentrations of organic and inorganic materials [8]."
    },
    {
      "title": "Overview",
      "instruction": "Extensive research has been done on the corrosion of uranium metal in different environments, including the atmosphere [9], water [8], soil [5,6,10], hydrogen [11,12], oxygen [13]. Previous research focused on the characterization of DU corrosions in field collected samples from firing test sites and conflict zones [5,14,15]. Handley-Sidhu et al. [8] used microcosms with a range of moisture content to investigate the effect of redox condition and soil water content on the corrosion. However, the method did not facilitate the determination of the corrosion product on the uranium metal and in the soil or their relationship with the surrounding soil. In order to fill this knowledge gap, an experimental technique for controlling experimental variables in order to determine the dependencies of the corrosion rates and processes. The result is the demonstration of a novel method for studying metal corrosion in soil environments."
    },
    {
      "title": "Procedures",
      "instruction": "1Condition soil at ambient temperature and humidity to desired initial moisture content2Grind the soil to pass through 2 mm screen3Place weighed soil (W1) in a plastic beaker (W2) with 0.5 mm-scale holes in the bottom4Place beaker in a petri dish of water (maintained at a depth of >2 cm) for capillarity experiment5Allow soil to drain until the surface of the soil exhibit a thin layer water film (water transport through the soil by capillary)6Weight the beaker with wetted soil (W3) and use the following equation to calculate the saturation moisture capacity(SMC) of the soilSMC = (W3 − W1 − W2)/W1 × 100 %7Prepare three clean wide-mouth glass bottles and weigh them8Place soil in the bottle with force until the compactness reaches 95 %9Weigh the bottle and soil and calculate the mass of soil in each bottle10Calculate the amount of water to be added to reach saturation, field capacity moisture (about 60 % saturated moisture) and air dried (or other desired moisture contents)11Use X-ray power diffraction (XRD), Scanning Electron Microscopy (SEM), Fourier-transform infrared spectroscopy (FT-IR) and Raman spectra to characterize the uranium metal samples12Record the initial mass of uranium metal sample13Place uranium metal sample and cover with the desired thickness of overlying soil (Fig. 1)Fig. 1The structure diagram of the corrosion device.Fig. 114Remove the uranium metal on the desired experimental schedule, use brush to remove the attached soil from the surface, and perform XRD, SEM, FT-IR and Raman spectra and other analytical techniques to characterize the uranium metal surface of samples as the weathering process proceeds. Record the mass of the uranium metal at each schedule coupon removal15Repeat the step 13 and 14 for as many time intervals as required16Dissect each system and collect soil sample at 0−1 cm and 2−3 cm around the uranium metal in horizontal direction17Use X-ray fluorescence spectrometer (XRF), XRD and other methods to characterize the coupon and soil18Analyze uranium fractionation and total uranium in soils with selective sequential dissolution (SSD) [16]. This SSD method can measure 7 different fractionation uranium of the soil sample. If these data were obtained, it will help us have a better understanding of the transport mechanism of uranium corrosion products in horizontal direction in different regimes.19Calculate the corrosion rate (the mass loss was used to calculate the rate, and suppose the surface area of the sample was a constant) of uranium metal in soils with different soil moisture regimes"
    },
    {
      "title": "Total uranium",
      "instruction": "1The total uranium concentration for each sample was measured with Inductively coupled plasma mass spectrometry (ICP-MS).21.0 g soil sample added into 50 mL digestion vessels with 2 replicates325 mL of 4 M HNO3 was added in vessel, and the mixture was heated in water-bath at 80℃ for 16 h [17,18]4The digest solution is filtered using a 0.45-μm filter5Dilute the filtrate in order to produce a sample for analysis within the linear range of the ICP-MS calibration6Measure the uranium concentration"
    },
    {
      "title": "Fractionation",
      "instruction": "The SSD method [16] was used to test the fraction of uranium in soils"
    },
    {
      "title": "Final remarks",
      "instruction": "This work describes a uranium corrosion simulation system for the direct investigation of metal corrosion rates and processes in soil environments under controlled conditions in the laboratory. The procedure includes the preparation of soil with different moisture regimes, assembling the system, placement of uranium metal samples, characterization of uranium metal and soil samples at defined point during the corrosion process. The laboratory technique previous employed [8] was used to establish the level of uranium corrosion at 242 days and 337 days in a soil at field-moisture capacity (Table 1). The method described here provides a means of mass loss determination at a number of times during the corrosion process as well as the changes of sample morphology and mineralogy. The speciation of uranium following corrosion events is possible using the newly developed experimental method. The current method provides a laboratory system simulating the corrosion process of uranium metal in different soil moisture regimes, the use of which allows fuller understanding of the rates and mechanism of uranium metal corrosion and transport processes in soils. This method had the advantages of having low secondary uranium pollution, no energy consumption, ease of operation.Table 1Time schedule.Table 1NumberTime (week)10213449516625736849"
    },
    {
      "title": "Model testing",
      "instruction": "In order to investigate the effect of moisture regimes on uranium metal corrosion, XRD was used to characterize crystalline phase of uranium metal and its products at certain period (0 and 9 weeks, Fig. 2). The characteristic peaks of U (PDF No.11-0628) and UO2 (PDF No. 05-0550) were observed in all samples. In the dry and field capacity moisture regimes, the peak intensity of U located at 35.59° were weak. However, the characteristic peaks of UO2 are distinct in the field capacity soil. In the saturated soil, the peaks that developed and located at 21.44°, 30.48°, 43.69° and 27.35° were attributed to the characteristic peaks of UO2.82 (PDF No.09-0208) and UO3 (PDF No.15-0201), respectively. The corrosion rate was in the sequence of saturated soil > field capacity soil > dry soil. These results confirmed that moisture had a significant effect on the corrosion of uranium metal.Fig. 2XRD spectra of uranium metal in different soil moisture regimes after 9 weeks.Fig. 2"
    },
    {
      "title": "Model testing",
      "instruction": "The morphology of uranium metal in different soil moisture regimes were analyzed with SEM (Fig. 3). There was no obvious change of the uranium metal in soils with the dry and field capacity regimes. However, for the saturated soil, the surface and edge of the uranium metal became rough and blunt. Meanwhile, some areas were brighter. This is because some uranium oxides have better conductivity. These results further indicated the fastest corrosion in the saturated soil.Fig. 3SEM images of uranium metal in different soil moisture regimes after 9 weeks (a-original; b-dry soil; c-field capacity soil; d-saturated soil).Fig. 3"
    },
    {
      "title": "Model testing",
      "instruction": "A balance was used to detect mass loss of uranium metal (Table 2). As shown in Table 2, the mass loss of uranium metal in soils with the saturated and field capacity regimes were 52 and 4 times greater than that in the dry soil. This agreed with the results of XRD and SEM.Table 2The mass loss of uranium metal in different soil moisture regimes after 9 weeks.Table 2Soil typesMass loss (g)Dry0.0011Field capacity0.0044Saturated0.0572"
    }
  ],
  "materials": [],
  "fetched_at": "2026-06-19T00:46:43.844577+00:00",
  "media": [
    {
      "type": "image",
      "filename": "gr2.jpg",
      "local_path": "data/media/methodsx/PMC7011081/gr2.jpg",
      "source_url": "https://cdn.ncbi.nlm.nih.gov/pmc/blobs/93e7/7011081/023139310e72/gr2.jpg",
      "caption": "",
      "bytes": 80614
    },
    {
      "type": "image",
      "filename": "fx1.jpg",
      "local_path": "data/media/methodsx/PMC7011081/fx1.jpg",
      "source_url": "https://cdn.ncbi.nlm.nih.gov/pmc/blobs/93e7/7011081/932a5ab46ccf/fx1.jpg",
      "caption": "",
      "bytes": 84708
    },
    {
      "type": "image",
      "filename": "gr1.jpg",
      "local_path": "data/media/methodsx/PMC7011081/gr1.jpg",
      "source_url": "https://cdn.ncbi.nlm.nih.gov/pmc/blobs/93e7/7011081/987195704ecb/gr1.jpg",
      "caption": "",
      "bytes": 153680
    },
    {
      "type": "image",
      "filename": "gr3.jpg",
      "local_path": "data/media/methodsx/PMC7011081/gr3.jpg",
      "source_url": "https://cdn.ncbi.nlm.nih.gov/pmc/blobs/93e7/7011081/eeef37fbd025/gr3.jpg",
      "caption": "",
      "bytes": 140783
    }
  ]
}

File: data/sources/methodsx/raw/PMC7330063.json
{
  "source_name": "methodsx",
  "source_id": "PMC7330063",
  "source_url": "https://www.ncbi.nlm.nih.gov/pmc/articles/PMC7330063/",
  "doi": "10.1016/j.mex.2020.100973",
  "title": "Methods for producing an easily assembled zinc-air battery",
  "author": "Zhao, Liu, et al.",
  "license": "CC-BY-4.0",
  "license_verified": true,
  "license_note": "CC-BY-4.0 - verified from PMC XML",
  "description": "Zinc-air batteries are considered as the promising alternative to conventional power sources and have received revived research efforts recently due to their high energy density, good safety, environmental friendliness, and potential for low material costs. The design and production of zinc-air batteries is critical to accelerate the commercialization for extending the application range. Herein, we proposed a method for producing plate-type primary zinc-air batteries which apply zinc foil as an example. The proposed method includes the design of an easily assembled zinc-air battery configuration, the preparation of air cathodes and assembly of zinc-air battery. In addition, the galvanostatic discharge performance of the assembled non-flow primary zinc-air battery was tested at a current density of 10 mA cm–2. The method can be applied for the production of commercial zinc-air batteries for laboratory research and industrial manufacture for electric vehicles, consumer electronics, and energy storage devices.•The preparation method for components of zinc-air battery configuration and air cathodes was developed.•The assembly of the zinc-air battery was proposed.•Direct evaluation of discharge performance of the zinc-air batteries produced by the method.",
  "steps_raw": [
    {
      "title": "Method details",
      "instruction": "Currently, a lot of studies have been devoted to the development of zinc-air batteries [1], [2], [3], and it is highly required to accelerate the commercialization. In this section, details of the method for the production of the proposed zinc-air battery configuration are introduced. Majority of the publications related to research and development of the zinc-air batteries apply the conventional configuration, which consists of multiple plate frames fixed by various bolts located symmetrically [4], [5], [6], [7], [8]. In conventional configuration, adjacent plates generate the clamp force through the tightening of bolts to hold the anodes and cathodes for forming the three-phase reaction interface of the zinc-air battery. However, the conventional configuration is not sufficient for achieving commercialization requirements of zinc-air battery. Since the conventional configuration has low energy density due to the large volume and mass of the package materials, and there is a risk of electrolyte leakage caused by human operation under the uneven clamp force produced by bolts, resulting in complicated maintenance process and inconveniences in the large-scale assembly [9]."
    },
    {
      "title": "Method details",
      "instruction": "Previous studies applied the most common coin-type configuration for producing the state-of-the art, highly optimized zinc-air battery [10]. In addition, some other designs of zinc-air batteries such as, tubular type [11] and plat type [12] have been developed. However, these designs also have some drawbacks for commercialization. For example, although the coin type has been commercialized in the application of hearing-aid, its application range is limited in consumer electronics. The tubular type is only designed for flow batteries which limits its application range, and it is not available for most anode types (i.e., zinc foils). The sealing effect of the plat type is unclear if the liquid electrolyte is applied, and the manual assemble process might be complicated, which reduces the likelihood of mass production."
    },
    {
      "title": "Method details",
      "instruction": "In our modified configuration, some superiority of proposed zinc-air battery configuration could be reflected when compared with other types. Compared with conventional configuration type, the built-in mechanical fasteners on the battery body are used for replacing the bolts to form a closed internal space with a waterproof silicone ring, which is an easily assembled configuration with good sealing effect for avoiding the risk of the electrolyte leakage. Compared with coin type, the proposed configuration has potential for wider application range such as electric vehicles and energy storage devices in micro grid. Compared with tubular type, the proposed configuration is available for more types of anodes such as zinc foils, zinc sponges and zinc powder anodes. In addition, the proposed configuration can be used for both non-flow and flow batteries. Compared with plat type, the assemble process is easier and could be suitable for mechanical assembly in mass production. The preparation process is listed as follows:•The design of the components of the battery configuration"
    },
    {
      "title": "Method details",
      "instruction": "The editable STEP files of each component of the battery for reference are provided in Supplementary Information, whose dimension parameters can be easily adjusted to meet the specific requirement of practical applications. The battery configuration consists of packaging components and metal accessories. The packaging components of the battery can be produced though 3D printing technology. The STEP files can be downloaded from Supplementary Material, which consists of “PP.STEP” (refers to pressing plates), “BB.STEP” (refers to a battery body) and a “BC.STEP” (refers to the battery cover). In this work, polyamide 12 (PA 12) is chosen for the sealing materials. Previous studies found that PA 12 shows good alkali resistance in 50 wt% KOH solutions [13]. Besides, the packaging components can also be produced through injection moulding for applying other sealing materials (i.e., acrylonitrile butadiene styrene) with good alkali resistance in the mass production. Metal accessories consist of a M4 stud, a square-head bolt made by screwing the M5 stud into a copper block with size of 7.5 × 10 × 3.8 mm, a metal plate with size of 12 × 30 × 1 mm. The schematic diagram of each component of the battery configuration is shown in Fig. 1.•The preparation of the air cathodesFig. 1The schematic diagram of components of battery configuration (1 battery cover, 2 metal plate, 3 M4 stud, 4 square-head bolt, 5 pressing plates, 6 battery body).Fig 1"
    },
    {
      "title": "Method details",
      "instruction": "In this section, a convenient preparation method of the air cathodes which can be launched into mass production is introduced. The catalyst on the air electrode is commercial MnO2 (α-type, particle size of about 200 nm) purchased from Shanghai Yunfu Nanotechnology Co., Ltd. The catalyst could be replaced by other catalysts according on practice requirements. The air cathodes are prepared though the following steps: (i) The preparation of catalytic layer: MnO2 catalyst, XC-72R carbon black and PTFE (60 wt.% emulsion) are dissolved into moderate amounts of ethanol at the weight ratio of 2: 5: 3. The carbon black is applied for enhancing the conductivity of air electrodes, and the catalytic layer could be formed through PTFE binder under this ratio. A slurry of the above mixture is pressured by a roller press to form the catalytic layer. (ii) The preparation of the waterproof diffusion layer: a mixture of XC-72R carbon black, ethanol, and PTFE emulsion with a weight ratio of 4: 4: 2, respectively. The ratio of XC-72R carbon black and PTFE emulsion is consistent with the ref. [14]. A roller press is applied to press the slurry of the above mixture to form the waterproof diffusion layer with the thickness of 0.3 mm. (iii) The current collector (Ni mesh or Cu mesh) is sandwiched between the pressed catalytic layer and a waterproof diffusion layer, and the resulting material is subsequently pressured by a roller press to form the air cathodes with thickness of 0.74 mm ~1 mm. (iv) After drying at 60 °C for 30 min, the air cathodes are cut to plates with uniform size of 112 × 72 mm. The parts of catalytic layer and the waterproof diffusion layer on the top of air cathode plates should be scraped to expose a part of the current collector.•The assembly of the zinc-air battery with good sealing effect"
    },
    {
      "title": "Method details",
      "instruction": "The zinc-air battery is assembled through the following steps: (i) the M4 stud and the square-head bolt are screwed and plugged, respectively, into the corresponding holes on the top of the battery body (Step I in Fig. 2). (ii) The silicone rings (refers to file “SR.STEP”) are placed on the corresponding grooves on either sides of the battery body (Step II in Fig. 2). (iii) The air cathodes are placed on either sides of the battery body above the silicone rings. The exposed part of the current collector on the top of the air cathodes should be contacted with the square-head bolt plugged in the battery body (Step III in Fig. 2). (iv) Pressing plates are pressed on either side of the battery to immobilize the air cathodes via the mechanical fasteners on the battery body to form a closed internal space (Step IV in Fig. 2). (v) An upper silicone ring (refers to “USR.STEP”) is placed on the top of the battery (Step V in Fig. 2). (vi) The metal plate is plugged into the hole of the battery cover, and attaches the zinc anode (zinc foil with size of 60 × 123 × 1 mm) from beneath the battery cover. The above assembly is inserted into the battery body and covers the battery from above (Step VI in Fig. 2). Then, nuts on the bolts are tightened to fix the battery cover. (vii) The electrolyte (which is KOH of 9 mol L–1) is injected into the battery though the liquid inlet hole on the battery body. The liquid inlet hole and outlet hole are blocked off though silica gel plugs when the battery is filled with electrolyte (Step VII in Fig. 2).Fig. 2Assembly flow chart of zinc-air battery.Fig 2"
    },
    {
      "title": "Method validation",
      "instruction": "In order to verify the discharge performance of the zinc-air battery produced by the above assembly method, a galvanostatic discharge test was carried out using a battery testing system (CT2001A, LanHe Instrument Technology Co., Ltd., Wuhan, China) at 10 mA cm−2. The test sample applied 9 mol L–1 KOH as the electrolyte and the zinc foil with size of 123 × 60 × 1 mm as the anode. The air electrodes of the test sample followed the preparation process of previous section. The galvanostatic discharge curve of zinc-air battery at 10 mA cm–2 is shown in Fig. 3. The discharge capacity of the battery is 10.4 Ah. The battery maintains a stable discharge voltage plateau for a long time without electrolyte leakage. In addition, the corrosion and oxide passivation problems on the surface of the current collector in the air electrodes are not obvious when the battery is discharged. The failure of the battery is generally attributed to degradation of the zinc anode rather than the air electrode (including the failure problems of its current collector) because the air electrode usually has a much longer life than the zinc anode [3, 15, 16]. Therefore, it can be concluded the feasibility of the proposed method for producing easily assembled zinc-air batteries with good sealing effect. The catalyst used in the preparation method of air electrodes can also be replaced by some other bifunctional catalysts for producing rechargeable zinc-air battery.Fig. 3The galvanostatic discharge curve of zinc-air battery at 10 mA cm–2.Fig 3"
    },
    {
      "title": "Method validation",
      "instruction": "The volume energy density of the test sample is 72 Wh L–1, which is normalized by the volume of the whole battery. Latest review article on benchmarking of zinc-based batteries including zinc oxygen batteries or zinc-air batteries summarized the basic characteristics in published articles [17]. However, previously reported energy density of zinc-air batteries was normalized by the mass of anode mixture or consumed zinc anode in most of the studies. Few studies considered the energy density normalized by the volume of the whole battery (including electrodes, electrolyte, and package materials), which is crucial for the actual applications."
    },
    {
      "title": "Method validation",
      "instruction": "It should be noted that the design is also compatible with flowing electrolyte, the flow batteries can be assembled by connecting the battery to the external electrolyte tank through the electrolyte outlet and inlet on the battery body."
    }
  ],
  "materials": [
    "Image, application 1"
  ],
  "fetched_at": "2026-06-19T00:45:06.985039+00:00",
  "media": []
}

File: data/sources/methodsx/raw/PMC7502335.json
{
  "source_name": "methodsx",
  "source_id": "PMC7502335",
  "source_url": "https://www.ncbi.nlm.nih.gov/pmc/articles/PMC7502335/",
  "doi": "10.1016/j.mex.2020.101043",
  "title": "Fabrication of high-quality glass microfluidic devices for bioanalytical and space flight applications",
  "author": "Golozar, Chu, et al.",
  "license": "CC-BY-4.0",
  "license_verified": true,
  "license_note": "CC-BY-4.0 - verified from PMC XML",
  "description": "Microfabricated glass microfluidic and Capillary Electrophoresis (CE) devices have been utilized in a wide variety of applications over the past thirty years. At the Berkeley Space Sciences Laboratory, we are working to further expand this technology by developing analytical instruments to chemically explore our solar system. This effort requires improving the quality and reliability of glass microfabrication through quality control procedures at every stage of design and manufacture. This manuscript provides detailed information on microfabrication technology for the production of high-quality glass microfluidic chips in compliance with industrial standards and space flight instrumentation quality control.•The methodological protocol provided in this paper includes the scope of each step of the manufacturing process, materials and technologies recommended and the specific challenges that often confront the process developer.•Types and sources of fabrication error at every stage have been identified and their solutions have been proposed and verified.•We present robust and rigorous manufacturing and quality control procedures that will assist other researchers in achieving the highest possible quality glass microdevices using the latest apparatus in a routine and reliable fashion.",
  "steps_raw": [
    {
      "title": "Standard cleaning procedure",
      "instruction": "Borofloat glass has demonstrated the best etch quality among various types of glass being characterized as possible substrates for CE chips [23]. Borofloat is a borosilicate glass that produces flat glass in a float process without the need for any mechanical polishing. Borofloat glass wafers must be cleaned vigorously prior to LPCVD a-Si deposition to ensure both surfaces are free of any sort of contamination, such as grease, particles, dust, etc. The description of the standard wafer cleaning protocol has been previously documented by Chu and Mathies [24] and all steps should be carried out thoroughly on both sides of the wafers. In summary, wafers are initially rinsed with water and NovaClean liquid to remove grease and particulates, followed by rinsing wafers in an ultrasonic acetone bath with the etched side facing down. Note that glass wafers require polishing on one side to meet the desired thicknesses. This will form surface and sub-surface defects and strains on the polished/ground surface which will further develop and expand into a large groove in the etching process. Therefore, the other side (the superior side that is kept untouched and pristine) is the preferred surface of the wafer for CE manufacturing and needs to be distinguishable throughout the entire fabrication process. Next, the wafers are cleaned in piranha solution for 10 min at 80°C to remove organic residues, followed by quick-dump rinse (QDR) and spin-rinse-dry (SRD) for the final rinsing and spin-drying."
    },
    {
      "title": "LPCVD preparation",
      "instruction": "The Tystar16 LPCVD (Low Pressure Chemical Vapor Deposition) furnace in Berkeley Microfabrication Facility was characterized and used to deposit 2000 Å a-Si on clean borofloat glass wafers. In LPCVD processes, the vacuum deposition chamber is heated to initiate a reaction of a process gas over the wafer surface, producing high quality thin film properties and uniformity. Cleanroom facilities usually have process monitoring data taken on a monthly basis on furnaces which provide statistical process control data such as deposition rate and film thickness uniformity. However, these data must be used as a starting point and a series of experiments need to be performed on test wafers (dummy wafers) to achieve target value film thickness prior to the deposition of actual wafers."
    },
    {
      "title": "LPCVD preparation",
      "instruction": "Tystar16 is a Non-MOS sub-atmospheric furnace designed for doped/undoped poly and amorphous polysilicon film deposition. This furnace has been manufactured by Tystar Corporation and is capable of processing 4” and 6” wafers. LPCVD systems deposit films on both sides of at least 25 wafers at a time. Wafers without scratches and chips must be selected and go through the Standard Cleaning Procedure prior to loading them into the furnace. The LPCVD process for a-Si deposition is described in detail elsewhere [24], but we will briefly restate the process parameters below to emphasize the most important steps and procedures."
    },
    {
      "title": "Photoresist spin coating preparation",
      "instruction": "There are several steps to take prior to the application of photoresist:1.Remove particulates and dust from the substrates with N2 gas and select wafers that are free from scratches or smudges, especially if such defects would interfere with the CE channel locations. Defects on the glass surface or in the deposited a-Si layer could affect subsequent spin coating and etching processes.2.Dehydration bake in the oven at 120°C for 30 min followed by dehydration bake on a hotplate at 200°C for 5 min.3.Vapor HMDS priming of the wafers to promote photoresist adhesion and prevent its delamination during development and wet etch processes.•HMDS standard priming recipe: Total time of 11 min including 2 min of prime with no pump and purge cycles involved. HMDS coating following the standard recipe will remain on the wafer surfaces for about one hour until it disappears. Therefore, it is recommended to proceed with the photoresist coating immediately after the wafers are primed with HMDS."
    },
    {
      "title": "Spin coating protocol",
      "instruction": "In our application, we use Shipley S1818 as a positive photoresist and spin it onto the wafers to define the etch pattern. The spin-coating and soft baking parameters for S1818, to get the desired film thickness of 2 µm, are listed below:•Place the wafer on chuck at the center of the Photoresist Spinner with the superior surface face up.•500 rpm with the acceleration of 100 rpm/s to spread photoresist for 5 s in combination with 2500 rpm with the acceleration of 500 rpm/s to spin for 25 s (30 s total spin time). This will produce a film thickness of 2 µm.•Apply photoresist during the first 5 s directly from the bottle onto the wafer so that about 90% of the glass surface is covered. It is not necessary to completely cover the surface as spinning will spread the photoresist over the entire surface and the HMDS primer will ensure that it adheres evenly. Pay attention not to introduce bubbles while pouring photoresist.•Once the spin coating is finished, allow the wafer to rest on the chuck for 15–20 s so that the resist firms up, followed by transferring the wafer to the bake station for soft baking."
    },
    {
      "title": "Soft baking protocol",
      "instruction": "•Transfer the wafer to a 120°C hot plate for 2.5 min to semi-harden the photoresist.•Cool for 10-15 s on a cooling block."
    },
    {
      "title": "Wafer preparation for silicon etch",
      "instruction": "Silicon etch is done with an etchant gas (usually SF6) using reactive-ion etching (RIE). The plasma etching system used in our fabrication processes is called Plasma-Thermal PK-12 RIE (ptherm). Prior to loading the wafers into the etching system chamber and to prevent the Si on the back of the wafers from being etched off, it is recommended to put Vinyl Surface Protection Tapes on the back of the wafers. To do this, put down a layer of tape on a flat surface and place the wafer on top from its back. Use a razor blade to trim around the edges, flip the wafer over and squeeze the air bubbles out towards the edges of the wafer using the back of the blade or a hard-plastic card."
    }
  ],
  "materials": [
    "•Deposition temperature: 525°C",
    "•SiH4 flow rate: 100 SCCM",
    "•PH3 flow rate: 0 SCCM",
    "•Deposition pressure: 300 mTorr",
    "•Deposition time: 2 h 50 min (must be adjusted for each furnace to achieve 2000 Å)",
    "1.Remove particulates and dust from the substrates with N2 gas and select wafers that are free from scratches or smudges, especially if such defects would interfere with the CE channel locations. Defects on the glass surface or in the deposited a-Si layer could affect subsequent spin coating and etching processes.",
    "2.Dehydration bake in the oven at 120°C for 30 min followed by dehydration bake on a hotplate at 200°C for 5 min.",
    "3.Vapor HMDS priming of the wafers to promote photoresist adhesion and prevent its delamination during development and wet etch processes.•HMDS standard priming recipe: Total time of 11 min including 2 min of prime with no pump and purge cycles involved. HMDS coating following the standard recipe will remain on the wafer surfaces for about one hour until it disappears. Therefore, it is recommended to proceed with the photoresist coating immediately after the wafers are primed with HMDS.",
    "•HMDS standard priming recipe: Total time of 11 min including 2 min of prime with no pump and purge cycles involved. HMDS coating following the standard recipe will remain on the wafer surfaces for about one hour until it disappears. Therefore, it is recommended to proceed with the photoresist coating immediately after the wafers are primed with HMDS.",
    "•Place the wafer on chuck at the center of the Photoresist Spinner with the superior surface face up.",
    "•500 rpm with the acceleration of 100 rpm/s to spread photoresist for 5 s in combination with 2500 rpm with the acceleration of 500 rpm/s to spin for 25 s (30 s total spin time). This will produce a film thickness of 2 µm.",
    "•Apply photoresist during the first 5 s directly from the bottle onto the wafer so that about 90% of the glass surface is covered. It is not necessary to completely cover the surface as spinning will spread the photoresist over the entire surface and the HMDS primer will ensure that it adheres evenly. Pay attention not to introduce bubbles while pouring photoresist.",
    "•Once the spin coating is finished, allow the wafer to rest on the chuck for 15–20 s so that the resist firms up, followed by transferring the wafer to the bake station for soft baking.",
    "•Transfer the wafer to a 120°C hot plate for 2.5 min to semi-harden the photoresist.",
    "•Cool for 10-15 s on a cooling block.",
    "1.Choose two polished flat Macor ceramic disks and pour a small amount of graphite powder onto their bonding surfaces.",
    "2.Mate the two Macor disks with the graphite powder in between and use a circular motion to move one disk over another. This helps to evenly distribute the powder over the bonding surfaces. Continue this process until both surfaces receive a very thin and even coating (Fig. 7a).Fig. 7(a) A Macor ceramic disk with a thin, even coating of graphite powder on top; (b) Glass bonding schematic.Fig 7",
    "3.Take the mated glass wafer pair out of the transfer box carefully enduring that they do not shift relative to one another and sandwich them between the Macor disks with the drilled surface facing down.",
    "4.Place a 1 kg stainless-steel weight on top of the Macor-wafer assembly.",
    "5.Carefully transfer the entire assembly (Fig. 7b) into the atmospheric furnace.",
    "6.Depending on your wafer size, choose the desired bonding process variables (ramp rates, temperature, time) and set the furnace to run your program.",
    "•4” wafers: 668°C for 6 h (ramping up temperature: 10 degrees per min)",
    "•6” wafers: 668°C for 8 h (ramping up temperature: 10 degrees per min)",
    "1.Misaligned CE reservoir holes:•If Macor blocks, especially the bottom one, is not completely flat, the wafers might slightly slide on top of each other during the assembly and bonding processes. This will cause misalignment issues and as can be seen in Fig. 8a; top drilled holes are not aligned with the etched CE holes. To prevent this, make sure ceramic blocks are flat and resurfaced frequently.",
    "2.Poor bonding quality with non-bonded areas (Fig. 8):•This may have been caused by insufficient cleaning of the glass wafers prior to bonding. Ensure all steps described in the Standard Cleaning Procedure are done correctly. The presence of the air bubbles in the bonding interface minimizes the adhesion strength and can reduce the separation efficiency if a void happens to extend into the CE channels.•If the wafers are clean and flat and there are still air pockets being trapped in the bonding interface, the mask has to be redesigned to include bleed channels. The quality of the bonding can be significantly improved by uniformly placing bleed channels across the entire mask and reasonably close to the CE channels. These channels allow the trapped air in the bonding interface to escape during the bonding process. As can be seen in Fig. 8a, the bleed channels need to be extended towards the CE channels where air pockets are being trapped. Fig. 8b illustrates a higher quality bonded chip as a result of an improved mask design with respect to exhaust lines. However, there are still a few air bubbles present near the input CE reservoir holes. These bubbles come from the roughness of the drilled holes. This can be prevented by frequently exchanging the drill bits with a fresh one during the drilling process as well as extending the exhaust lines to the close vicinity of the holes.",
    "•If Macor blocks, especially the bottom one, is not completely flat, the wafers might slightly slide on top of each other during the assembly and bonding processes. This will cause misalignment issues and as can be seen in Fig. 8a; top drilled holes are not aligned with the etched CE holes. To prevent this, make sure ceramic blocks are flat and resurfaced frequently.",
    "•This may have been caused by insufficient cleaning of the glass wafers prior to bonding. Ensure all steps described in the Standard Cleaning Procedure are done correctly. The presence of the air bubbles in the bonding interface minimizes the adhesion strength and can reduce the separation efficiency if a void happens to extend into the CE channels.",
    "•If the wafers are clean and flat and there are still air pockets being trapped in the bonding interface, the mask has to be redesigned to include bleed channels. The quality of the bonding can be significantly improved by uniformly placing bleed channels across the entire mask and reasonably close to the CE channels. These channels allow the trapped air in the bonding interface to escape during the bonding process. As can be seen in Fig. 8a, the bleed channels need to be extended towards the CE channels where air pockets are being trapped. Fig. 8b illustrates a higher quality bonded chip as a result of an improved mask design with respect to exhaust lines. However, there are still a few air bubbles present near the input CE reservoir holes. These bubbles come from the roughness of the drilled holes. This can be prevented by frequently exchanging the drill bits with a fresh one during the drilling process as well as extending the exhaust lines to the close vicinity of the holes.",
    "Precise thickness Schott borofloat glass wafers: thickness ± 0.025 mm (polish on one side with scratch/dig better than 60/40 from Alpha Precision Inc, IL, USA). Normal Schott borofloat glass backing wafers: thickness ± 0.1 mm (Precision Glass and Optics, CA, USA). Ceramic Macor blocks (Technical Products Inc, WI, USA). Powdered Graphite Lubricant. Texwipe TechniCloth wipers. Diamond drill bits. Pine resin. Vinyl Surface Protection Tapes (Texas Technologies, Inc). NovaClean detergent. Piranha (mixture of sulfuric acid H2SO4, water, and hydrogen peroxide H2O2). Acetone (C3H6O). Isopropyl alcohol (IPA – C3H8O). De-ionized water (DI water with a resistivity of ≈ 18 megaohm-cm). Positive photoresist (Shipley, S1818). Hexamethyl-disilazane (HMDS). MICROPOSIT developer. Hydrofluoric acid (10:1 49% HF)."
  ],
  "fetched_at": "2026-06-19T00:44:19.928994+00:00",
  "media": []
}
